Repository: GarzonDiegoFEUP/xrd-bo-optimization-tf

# α-BaCu₂Se₂ Thin-Film Analysis and Bayesian Optimization

This project analyzes α-BaCu₂Se₂ thin films using synthesis parameters and
X-ray diffraction (XRD) scans pulled directly from the NOMAD Oasis REST API.
The pipeline matches observed XRD peaks to ICDD reference cards to identify the
α-BaCu₂Se₂ target phase, impurities (β-BaCu₂Se₂, Cu₂Se, CuSe, BaSe, BaSe₂,
BaSe₃, BaSeO₃, BaSeO₄), and Au/In
contact-layer peaks. In is considered a contact only in series 260929A; Au may
be matched across series. Contacts are classified separately and plotted with
one shared marker, but their reference-card bars are hidden. Contact intervals

File: notebooks/2.xrd_analysis.ipynb (part 1 of 2)
# BaCuSe XRD analysis

Reusable scan loading, preprocessing, reference matching, metric calculation, and plotting are implemented in `xrd_bo_optimization_tf`. Local `.xrdml` files belong in `data/raw/`; the processed metrics table is used when scans are not available. Au and In reflections are classified as contact-layer signal, separate from target/impurity phases; In matching is enabled only for series 260929A. Contact intervals are excluded from target-vs-impurity purity and the unmatched/overlap screening penalty. Contact peaks share one marker in XRD plots, while Au/In reference-card bars are omitted. The analysis exports a classified detected-peak list to `data/results/bacuse2_xrd_peak_list.csv`.

```
import sys
from pathlib import Path

sys.path.insert(0, str(Path.cwd().parent))

import importlib

import numpy as np
import pandas as pd
import matplotlib.pyplot as plt

import xrd_bo_optimization_tf.config as config
importlib.reload(config)
import xrd_bo_optimization_tf.phase_matching as phase_matching
importlib.reload(phase_matching)
import xrd_bo_optimization_tf.plotting as plotting
importlib.reload(plotting)

from xrd_bo_optimization_tf.config import (
    FIGURES_DIR,
    GENERATED_XRD_METRICS_CSV,
    IN_CONTACT_ALLOWED_SERIES,
    NOMAD_STAGING_DIR,
    NOMAD_SYNTHESIS_CSV,
    OUTPUTS_DIR,
    SYNTHESIS_CSV,
    XRD_METRICS_CSV,
    XRD_PEAK_LIST_CSV,
)
from xrd_bo_optimization_tf.phase_matching import (
    analyze_pattern,
    build_peak_list,
    load_reference_cards,
)
from xrd_bo_optimization_tf.plotting import plot_all_xrd_patterns, plot_xrd_series
from xrd_bo_optimization_tf.xrd_io import load_xrd_data

# Prefer the complete NOMAD synthesis database; fall back to the legacy CSV.
synthesis_path = NOMAD_SYNTHESIS_CSV if NOMAD_SYNTHESIS_CSV.is_file() else SYNTHESIS_CSV
df_synth_csv = pd.read_csv(synthesis_path)
print(f'Synthesis source: {synthesis_path} ({len(df_synth_csv)} samples)')

references = load_reference_cards()
# XRD scans come from the NOMAD archives staged by notebook 1 (source='nomad').
xrd_raw = load_xrd_data(
    df_synth_csv['sample_id'].astype(str).tolist(),
    source='nomad',
    nomad_archive_root=NOMAD_STAGING_DIR,
)
print(f'Loaded {len(xrd_raw)} XRD scans for {len(df_synth_csv)} synthesis records')
```

Synthesis source: /home/nomad-lanasc/xrd-bo-optimization-tf/data/processed/bacuse2_synthesis_database_nomad.csv (42 samples)

Loaded 28 XRD scans for 42 synthesis records

```
series_by_sample = (
    df_synth_csv.drop_duplicates('sample_id')
    .set_index('sample_id')['series']
    .astype(str)
    .to_dict()
)
xrd_results = {
    sample_id: analyze_pattern(
        scan['two_theta'],
        scan['intensity'],
        references,
        contact_phases=(
            ("Au", "In")
            if series_by_sample.get(sample_id) in IN_CONTACT_ALLOWED_SERIES
            else ("Au",)
        ),
    )
    for sample_id, scan in xrd_raw.items()
}

metrics_path = (
    GENERATED_XRD_METRICS_CSV
    if GENERATED_XRD_METRICS_CSV.is_file()
    else XRD_METRICS_CSV
)
existing_metrics = pd.read_csv(metrics_path)
if xrd_results:
    synthesis_lookup = df_synth_csv.drop_duplicates('sample_id').set_index('sample_id')
    rows = []
    for sample_id, result in sorted(xrd_results.items()):
        if sample_id not in synthesis_lookup.index:
            continue
        synthesis = synthesis_lookup.loc[sample_id]
        rows.append({
            'sample_id': sample_id,
            'series': synthesis['series'],
            'crystallinity': result['crystallinity'],
            'primary_fwhm': result['primary_fwhm'],
            'phase_purity': result['phase_purity'],
            'n_detected_peaks': result['n_detected_peaks'],
            'n_target_matches': result['n_target_matches'],
            'n_contact_matches': len(result['contact']),
            'n_Au_contact_matches': sum(peak['match_type'] == 'Au' for peak in result['contact']),
            'n_In_contact_matches': sum(peak['match_type'] == 'In' for peak in result['contact']),
            **{column: synthesis.get(column) for column in (
                'spin_speed_rpm', 'soft_bake_temp_c', 'hard_bake_temp_c',
                'selenization_temp_c', 'selenization_time_s',
            )},
        })
    analyzed_metrics = pd.DataFrame(rows)
    if not analyzed_metrics.empty:
        updated_ids = set(analyzed_metrics['sample_id'].astype(str))
        existing_metrics = existing_metrics.loc[
            ~existing_metrics['sample_id'].astype(str).isin(updated_ids)
        ]
        df_metrics = pd.concat([existing_metrics, analyzed_metrics], ignore_index=True)
        GENERATED_XRD_METRICS_CSV.parent.mkdir(parents=True, exist_ok=True)
        df_metrics.to_csv(GENERATED_XRD_METRICS_CSV, index=False)
        print(f'Wrote {len(analyzed_metrics)} new or updated scan metrics to {GENERATED_XRD_METRICS_CSV}')
    else:
        df_metrics = existing_metrics
        print('No XRD scans matched the synthesis table; kept the existing metrics')
else:
    df_metrics = existing_metrics
    print(f'No XRD scans found; loaded existing metrics from {metrics_path}')

df_metrics.head()
```

Wrote 28 new or updated scan metrics to /home/nomad-lanasc/xrd-bo-optimization-tf/data/results/bacuse2_xrd_analysis_metrics.csv

   sample_id   series  crystallinity  primary_fwhm  phase_purity  \
0  260429A11  260429A       1.173311      0.852289      0.809015   
1  260429A12  260429A       1.347782      0.741960      1.000000   
2   260429A2  260429A            NaN           NaN      0.000000   
3   260429A3  260429A       2.205827      0.453345      1.000000   
4   260429B1  260429B       1.821664      0.548949      1.000000   

   n_detected_peaks  n_target_matches  spin_speed_rpm  soft_bake_temp_c  \
0                 5                 2          2000.0             100.0   
1                 4                 2          2000.0             100.0   
2                 2                 0          2000.0             100.0   
3                 4                 3          2000.0             100.0   
4                 4                 1          2000.0             100.0   

   hard_bake_temp_c  selenization_temp_c  selenization_time_s  \
0             250.0                520.0                600.0   
1             250.0                520.0                600.0   
2             250.0                540.0               1200.0   
3             250.0                560.0               1800.0   
4             250.0                520.0               1200.0   

   n_contact_matches  n_Au_contact_matches  n_In_contact_matches  
0                0.0                   0.0                   0.0  
1                0.0                   0.0                   0.0  
2                0.0                   0.0                   0.0  
3                0.0                   0.0                   0.0  
4                0.0                   0.0                   0.0

```
# Export a long-form list of all classified detected peaks for review and downstream use.
peak_list = pd.DataFrame(
    build_peak_list(xrd_results, series_by_sample),
    columns=[
        "sample_id",
        "series",
        "two_theta_deg",
        "fwhm_deg",
        "detected_intensity",
        "match_category",
        "phase",
    ],
)
XRD_PEAK_LIST_CSV.parent.mkdir(parents=True, exist_ok=True)
peak_list.to_csv(XRD_PEAK_LIST_CSV, index=False)
print(f"Exported {len(peak_list)} classified peaks from {len(xrd_results)} scans to {XRD_PEAK_LIST_CSV}")
display(peak_list.head(10))
```

Exported 142 classified peaks from 28 scans to /home/nomad-lanasc/xrd-bo-optimization-tf/data/results/bacuse2_xrd_peak_list.csv

   sample_id   series  two_theta_deg  fwhm_deg  detected_intensity  \
0  260429A11  260429A          22.89  0.472228          199.628959   
1  260429A11  260429A          29.41  0.475793           68.020814   
2  260429A11  260429A          32.71  0.444559           90.533484   
3  260429A11  260429A          34.39  0.852289           76.876923   
4  260429A11  260429A          41.31  0.631284           34.703167   
5  260429A12  260429A          22.91  0.417085          272.960633   
6  260429A12  260429A          28.63  0.303585           45.941176   
7  260429A12  260429A          32.57  0.310198           37.147511   
8  260429A12  260429A          34.43  0.741960           44.011312   
9   260429A2  260429A          23.21  0.839777          120.004072   

  match_category      phase  
0      unmatched  Unmatched  
1         target   BaCu2Se2  
2      unmatched  Unmatched  
3         target   BaCu2Se2  
4       impurity     BaSeO4  
5      unmatched  Unmatched  
6      unmatched  Unmatched  
7         target   BaCu2Se2  
8         target   BaCu2Se2  
9       impurity       BaSe

```
import importlib

import xrd_bo_optimization_tf.plotting as plotting

importlib.reload(plotting)
series_figures = plotting.plot_xrd_series(xrd_results, df_metrics, references)
all_scans_figure = plotting.plot_all_xrd_patterns(
    xrd_results,
    df_metrics,
    output_path=FIGURES_DIR / "bacuse2_xrd_all_samples.png",
)
if series_figures or all_scans_figure is not None:
    plt.show()
else:
    print("Plots will be available when XRD scans are added to the NOMAD archive set.")
```

```
summary_columns = [column for column in (
    'crystallinity', 'phase_purity', 'primary_fwhm', 'n_detected_peaks',
) if column in df_metrics]
df_metrics.groupby('series')[summary_columns].agg(['count', 'mean', 'min', 'max']).round(3)
```

        crystallinity                      phase_purity                     \
                count   mean    min    max        count   mean    min  max   
series                                                                       
260429A             3  1.576  1.173  2.206            4  0.702  0.000  1.0   
260429B             3  2.139  1.679  2.915            3  1.000  1.000  1.0   
260429C             3  2.031  1.626  2.386            3  1.000  1.000  1.0   
260721D             6  2.422  1.966  2.886            6  0.958  0.833  1.0   
260901A             3  2.012  1.799  2.332            3  0.896  0.689  1.0   
260901B             4  2.263  1.982  2.458            4  0.834  0.649  1.0   
260908B             1  2.273  2.273  2.273            1  1.000  1.000  1.0   
260929A             3  2.591  2.425  2.830            3  0.930  0.790  1.0   

        primary_fwhm                      n_detected_peaks                 
               count   mean    min    max            count   mean min max  
series                                                                     
260429A            3  0.683  0.453  0.852                4  3.750   2   5  
260429B            3  0.496  0.343  0.596                3  4.333   4   5  
260429C            3  0.505  0.419  0.615                3  4.333   2   6  
260721D            6  0.419  0.347  0.509                7  5.571   4   7  
260901A            3  0.503  0.429  0.556                3  4.333   4   5  
260901B            4  0.445  0.407  0.505                4  5.000   4   6  
260908B            1  0.440  0.440  0.440                1  8.000   8   8  
260929A            3  0.388  0.353  0.412                3  7.000   6   8

rietx does not model fixed-incidence GIXRD. This section therefore runs a **profile-fitting proxy** with a Bragg–Brentano instrument model, not a validated GIXRD refinement. It holds CIF unit cells fixed (the initial free-cell run let BaSeO₃ run away), fits all five CIF phases, and reports no quantitative phase fractions. Results and warnings should be treated as exploratory only.

The batch runs sequentially over the 25 staged GIXRD scans, limiting memory use. It saves one fit plot per sample plus a CSV/JSON diagnostics summary under `outputs/rietx_lebail_all_samples/`. Expect the plot files to use several MB of disk space. The scans are undersampled relative to their peak widths, another reason not to interpret phase amounts quantitatively.

```
import json
import re
import time
from pathlib import Path

import numpy as np
import rietx as rx

from xrd_bo_optimization_tf.config import NOMAD_STAGING_DIR, OUTPUTS_DIR

LEBAIL_OUTPUT_DIR = OUTPUTS_DIR / "rietx_lebail_all_samples"
LEBAIL_OUTPUT_DIR.mkdir(parents=True, exist_ok=True)

cif_files = (
    "BaCu2Se2.cif",
    "Cu2Se.cif",
    "BaSe.cif",
    "BaSeO3.cif",
    "BaSeO4.cif",
)
phase_display_names = {
    "BaCu2Se2": "α-BaCu₂Se₂",
    "Cu2Se": "Cu₂Se",
    "BaSe": "BaSe",
    "BaSeO3": "BaSeO₃",
    "BaSeO4": "BaSeO₄",
}
cif_dir = Path.cwd().parent / "data" / "cif_files"
phase_templates = []
for cif_name in cif_files:
    cif_structure = rx.Structure.from_cif(
        cif_dir / cif_name,
        phase_name=phase_display_names[Path(cif_name).stem],
    )
    phase_templates.extend(cif_structure.phases)

# Load experimental settings from the same NOMAD archives as the arrays, and
# verify that each metadata record corresponds exactly to the scan in xrd_raw.
measurement_metadata = {}
for archive_path in sorted(NOMAD_STAGING_DIR.rglob("*.archive.json")):
    try:
        archive_data = json.loads(archive_path.read_text(encoding="utf-8")).get("data", {})
    except (OSError, json.JSONDecodeError):
        continue
    if not isinstance(archive_data, dict):
        continue
    if "ELNXRayDiffraction" not in str(archive_data.get("m_def", "")):
        continue
    sample_id = str(archive_data.get("name", "")).split()
    sample_id = sample_id[0] if sample_id else ""
    if sample_id not in xrd_raw or sample_id in measurement_metadata:
        continue
    if "Grazing Incidence" not in str(archive_data.get("diffraction_method_name", "")):
        continue
    results = archive_data.get("results", [])
    if not results or not isinstance(results[0], dict):
        continue
    result_data = results[0]
    theta = np.asarray(result_data.get("two_theta", []), dtype=np.float64)
    counts = np.asarray(result_data.get("intensity", []), dtype=np.float64)
    expected = xrd_raw[sample_id]
    if np.array_equal(theta, expected["two_theta"]) and np.array_equal(counts, expected["intensity"]):
        measurement_metadata[sample_id] = {
            "archive": archive_path,
            "archive_data": archive_data,
            "result": result_data,
        }

missing_metadata = sorted(set(xrd_raw) - set(measurement_metadata))
if missing_metadata:
    raise RuntimeError(f"Missing matching NOMAD GIXRD metadata for: {missing_metadata}")

summary_rows = []
all_diagnostics = {}
start_time = time.perf_counter()
for index, (sample_id, scan) in enumerate(sorted(xrd_raw.items()), start=1):
    metadata = measurement_metadata[sample_id]
    archive_data = metadata["archive_data"]
    result_data = metadata["result"]
    omega_values = result_data.get("omega", [])
    if not omega_values or not np.isclose(float(omega_values[0]), 0.2):
        summary_rows.append({"sample_id": sample_id, "status": "skipped", "message": f"Expected omega=0.2°, got {omega_values}"})
        continue

    two_theta = np.asarray(scan["two_theta"], dtype=np.float64)
    intensity = np.asarray(scan["intensity"], dtype=np.float64)
    source_settings = archive_data.get("xrd_settings", {}).get("source", {})
    wavelength_kalpha1 = float(result_data["source_peak_wavelength"])
    wavelength_kalpha2 = float(source_settings.get("kalpha_two", 1.544426))
    ka2_ratio = float(source_settings.get("ratio_kalphatwo_kalphaone", 0.5))

    structure = rx.Structure(phases=[phase.model_copy(deep=True) for phase in phase_templates])
    instrument = rx.Instrument.bragg_brentano(radiation="CuKa", ka2_ratio=ka2_ratio)
    instrument.source.lines[0].wavelength.value = wavelength_kalpha1
    instrument.source.lines[1].wavelength.value = wavelength_kalpha2
    instrument.background = rx.BackgroundChebyshev.with_terms(6)
    instrument.background.coefficients[0].value = float(np.percentile(intensity, 5))

    pattern = rx.PatternData(
        two_theta=two_theta.tolist(),
        intensity=intensity.tolist(),
        metadata={
            "sample_id": sample_id,
            "source": "NOMAD ELNXRayDiffraction archive",
            "archive": str(metadata["archive"].relative_to(Path.cwd().parent)),
            "measurement_geometry": "Grazing Incidence X-Ray Diffraction (GIXRD)",
            "omega_deg": "0.2",
            "data_file": str(archive_data.get("data_file", "")),
        },
    )
    plan = rx.RefinementPlan(
        stages=[
            rx.Stage(stage.name, stage.turn_on, max_iter=200)
            for stage in rx.PLAN_PRESETS["profile_only"]().stages
            if stage.name != "cell"
        ],
        correlation_guard=0.98,
        intermediate_ftol=1e-6,
        lebail_passes=3,
        phase_support_sigma=3.0,
        closing_window_tol=1e-3,
    )

    safe_sample_id = re.sub(r"[^A-Za-z0-9_.-]+", "_", sample_id)
    fit_path = LEBAIL_OUTPUT_DIR / f"{safe_sample_id}_lebail_fit.png"
    try:
        refinement = rx.Refinement(structure, instrument, backend="numpy", solver="lm")
        fit = refinement.fit(
            pattern,
            mode="lebail",
            plan=plan,
            two_theta_limits=(float(two_theta.min()), float(two_theta.max())),
            label=f"{sample_id}-GIXRD-omega0.2-multiphase-LeBail",
        )
        figure = fit.plot(
            path=str(fit_path),
            wavelength=wavelength_kalpha1,
            figsize=(10, 6),
            dpi=150,
            title=f"{sample_id} GIXRD (ω=0.2°) — exploratory Le Bail proxy",
        )
        plt.close(figure)

        theta_fit = np.asarray(fit.two_theta, dtype=np.float64)
        observed_fit = np.asarray(fit.y_obs, dtype=np.float64)
        calculated_fit = np.asarray(fit.y_calc, dtype=np.float64)
        weak_mask = (theta_fit >= 22.137) & (theta_fit <= 23.137)
        if weak_mask.any():
            window_indices = np.flatnonzero(weak_mask)
            obs_idx = window_indices[np.argmax(observed_fit[weak_mask])]
            calc_idx = window_indices[np.argmax(calculated_fit[weak_mask])]
            peak_check = {
                "observed_peak_deg": float(theta_fit[obs_idx]),
                "observed_max_counts": float(observed_fit[obs_idx]),
                "calculated_peak_deg": float(theta_fit[calc_idx]),
                "calculated_max_counts": float(calculated_fit[calc_idx]),
                "window_rmse_counts": float(np.sqrt(np.mean((observed_fit[weak_mask] - calculated_fit[weak_mask]) ** 2))),
            }
        else:
            peak_check = {}

        diagnostic_records = [item.model_dump(mode="json") for item in fit.diagnostics]
        all_diagnostics[sample_id] = diagnostic_records
        summary_rows.append({
            "sample_id": sample_id,
            "status": fit.status,
            "rwp": fit.statistics.rwp,
            "rp": fit.statistics.rp,
            "rexp": fit.statistics.rexp,
            "gof": fit.statistics.gof,
            "chi2": fit.statistics.chi2,
            "point_count": len(two_theta),
            "omega_deg": float(omega_values[0]),
            "phase_count": len(structure.phases),
            "phase_labels": ";".join(phase_display_names.values()),
            "diagnostic_codes": ";".join(item["code"] for item in diagnostic_records),
            "fit_plot": str(fit_path.relative_to(Path.cwd().parent)),
            "weak_target_line_22p637": json.dumps(peak_check),
            "warning_geometry": "Bragg-Brentano proxy; rietx has no fixed-incidence GIXRD geometry",
        })
        print(f"[{index}/{len(xrd_raw)}] {sample_id}: {fit.status}, Rwp={fit.statistics.rwp:.4f}, GoF={fit.statistics.gof:.3f}")
    except Exception as exc:
        all_diagnostics[sample_id] = [{"level": "error", "code": type(exc).__name__, "message": str(exc)}]
        summary_rows.append({"sample_id": sample_id, "status": "error", "message": f"{type(exc).__name__}: {exc}"})
        print(f"[{index}/{len(xrd_raw)}] {sample_id}: ERROR — {type(exc).__name__}: {exc}")

    # Persist incrementally so completed samples are not lost if a later fit fails.
    pd.DataFrame(summary_rows).to_csv(LEBAIL_OUTPUT_DIR / "lebail_summary_all_samples.csv", index=False)
    (LEBAIL_OUTPUT_DIR / "lebail_diagnostics_all_samples.json").write_text(
        json.dumps(all_diagnostics, indent=2, default=str), encoding="utf-8"
    )

elapsed_minutes = (time.perf_counter() - start_time) / 60
lebail_summary_all = pd.DataFrame(summary_rows)
print(f"\nFinished {len(summary_rows)} scans in {elapsed_minutes:.1f} min")
print(f"Saved summary: {LEBAIL_OUTPUT_DIR / 'lebail_summary_all_samples.csv'}")
print(f"Saved diagnostics: {LEBAIL_OUTPUT_DIR / 'lebail_diagnostics_all_samples.json'}")
lebail_summary_all
```

[1/28] 260429A11: converged, Rwp=0.1925, GoF=1.379

[2/28] 260429A12: converged, Rwp=0.1994, GoF=1.306

[3/28] 260429A2: converged, Rwp=0.1601, GoF=1.178

[4/28] 260429A3: converged, Rwp=0.1634, GoF=1.153

[5/28] 260429B1: converged, Rwp=0.1889, GoF=1.338

[6/28] 260429B2: converged, Rwp=0.1823, GoF=1.295

[7/28] 260429B3: converged, Rwp=0.1756, GoF=1.235

[8/28] 260429C1: converged, Rwp=0.1793, GoF=1.281

[9/28] 260429C2: converged, Rwp=0.1861, GoF=1.298

[10/28] 260429C3: max_iter, Rwp=0.2039, GoF=1.308

[11/28] 260721D1: converged, Rwp=0.1941, GoF=1.392

[12/28] 260721D11: converged, Rwp=0.1693, GoF=1.345

[13/28] 260721D2: converged, Rwp=0.1788, GoF=1.250

[14/28] 260721D3: converged, Rwp=0.1998, GoF=1.468

[15/28] 260721D4: converged, Rwp=0.2078, GoF=1.488

[16/28] 260721D5: converged, Rwp=0.1764, GoF=1.274

[17/28] 260721D6: converged, Rwp=0.2043, GoF=1.375

[18/28] 260901A1: converged, Rwp=0.1927, GoF=1.156

[19/28] 260901A2: converged, Rwp=0.2122, GoF=1.245

[20/28] 260901A4: converged, Rwp=0.2046, GoF=1.258

[21/28] 260901B1: converged, Rwp=0.1840, GoF=1.199

[22/28] 260901B2: converged, Rwp=0.1902, GoF=1.152

[23/28] 260901B4: converged, Rwp=0.1905, GoF=1.323

[24/28] 260901B5: converged, Rwp=0.1951, GoF=1.258

[25/28] 260908B6: converged, Rwp=0.2054, GoF=1.348

[26/28] 260929A1: converged, Rwp=0.1884, GoF=1.238

[27/28] 260929A2: converged, Rwp=0.2008, GoF=1.272

[28/28] 260929A3: converged, Rwp=0.2065, GoF=1.263

Finished 28 scans in 3.1 min
Saved summary: /home/nomad-lanasc/xrd-bo-optimization-tf/outputs/rietx_lebail_all_samples/lebail_summary_all_samples.csv
Saved diagnostics: /home/nomad-lanasc/xrd-bo-optimization-tf/outputs/rietx_lebail_all_samples/lebail_diagnostics_all_samples.json

    sample_id     status       rwp        rp      rexp       gof      chi2  \
0   260429A11  converged  0.192503  0.139288  0.139586  1.379092  1.901894   
1   260429A12  converged  0.199397  0.145625  0.152647  1.306261  1.706318   
2    260429A2  converged  0.160141  0.118040  0.135887  1.178492  1.388843   
3    260429A3  converged  0.163365  0.123903  0.141667  1.153161  1.329779   
4    260429B1  converged  0.188930  0.139094  0.141187  1.338156  1.790661   
5    260429B2  converged  0.182261  0.134036  0.140796  1.294508  1.675751   
6    260429B3  converged  0.175577  0.132307  0.142194  1.234766  1.524648   
7    260429C1  converged  0.179331  0.135925  0.140040  1.280567  1.639853   
8    260429C2  converged  0.186141  0.140748  0.143381  1.298225  1.685389   
9    260429C3   max_iter  0.203932  0.144593  0.155863  1.308406  1.711925   
10   260721D1  converged  0.194087  0.145099  0.139393  1.392372  1.938699   
11  260721D11  converged  0.169278  0.127724  0.125829  1.345301  1.809833   
12   260721D2  converged  0.178793  0.137938  0.143020  1.250128  1.562819   
13   260721D3  converged  0.199759  0.151740  0.136065  1.468116  2.155364   
14   260721D4  converged  0.207835  0.146316  0.139682  1.487916  2.213894   
15   260721D5  converged  0.176405  0.133795  0.138445  1.274188  1.623556   
16   260721D6  converged  0.204259  0.151834  0.148523  1.375267  1.891360   
17   260901A1  converged  0.192662  0.146719  0.166638  1.156170  1.336729   
18   260901A2  converged  0.212206  0.153292  0.170434  1.245090  1.550248   
19   260901A4  converged  0.204648  0.147522  0.162675  1.258018  1.582610   
20   260901B1  converged  0.183973  0.139266  0.153448  1.198926  1.437424   
21   260901B2  converged  0.190198  0.141128  0.165097  1.152036  1.327188   
22   260901B4  converged  0.190537  0.146758  0.144071  1.322529  1.749082   
23   260901B5  converged  0.195097  0.144588  0.155099  1.257888  1.582282   
24   260908B6  converged  0.205410  0.152334  0.152366  1.348135  1.817467   
25   260929A1  converged  0.188384  0.142275  0.152129  1.238316  1.533425   
26   260929A2  converged  0.200800  0.153048  0.157842  1.272155  1.618378   
27   260929A3  converged  0.206483  0.158685  0.163488  1.262987  1.595136   

    point_count  omega_deg  phase_count                         phase_labels  \
0          2500        0.2            5  α-BaCu₂Se₂;Cu₂Se;BaSe;BaSeO₃;BaSeO₄   
1          2500        0.2            5  α-BaCu₂Se₂;Cu₂Se;BaSe;BaSeO₃;BaSeO₄   
2          2500        0.2            5  α-BaCu₂Se₂;Cu₂Se;BaSe;BaSeO₃;BaSeO₄   
3          2500        0.2            5  α-BaCu₂Se₂;Cu₂Se;BaSe;BaSeO₃;BaSeO₄   
4          2500        0.2            5  α-BaCu₂Se₂;Cu₂Se;BaSe;BaSeO₃;BaSeO₄   
5          2500        0.2            5  α-BaCu₂Se₂;Cu₂Se;BaSe;BaSeO₃;BaSeO₄   
6          2500        0.2            5  α-BaCu₂Se₂;Cu₂Se;BaSe;BaSeO₃;BaSeO₄   
7          2500        0.2            5  α-BaCu₂Se₂;Cu₂Se;BaSe;BaSeO₃;BaSeO₄   
8          2500        0.2            5  α-BaCu₂Se₂;Cu₂Se;BaSe;BaSeO₃;BaSeO₄   
9          2500        0.2            5  α-BaCu₂Se₂;Cu₂Se;BaSe;BaSeO₃;BaSeO₄   
10         2500        0.2            5  α-BaCu₂Se₂;Cu₂Se;BaSe;BaSeO₃;BaSeO₄   
11         2500        0.2            5  α-BaCu₂Se₂;Cu₂Se;BaSe;BaSeO₃;BaSeO₄   
12         2500        0.2            5  α-BaCu₂Se₂;Cu₂Se;BaSe;BaSeO₃;BaSeO₄   
13         2500        0.2            5  α-BaCu₂Se₂;Cu₂Se;BaSe;BaSeO₃;BaSeO₄   
14         2500        0.2            5  α-BaCu₂Se₂;Cu₂Se;BaSe;BaSeO₃;BaSeO₄   
15         2500        0.2            5  α-BaCu₂Se₂;Cu₂Se;BaSe;BaSeO₃;BaSeO₄   
16         2500        0.2            5  α-BaCu₂Se₂;Cu₂Se;BaSe;BaSeO₃;BaSeO₄   
17         2500        0.2            5  α-BaCu₂Se₂;Cu₂Se;BaSe;BaSeO₃;BaSeO₄   
18         2500        0.2            5  α-BaCu₂Se₂;Cu₂Se;BaSe;BaSeO₃;BaSeO₄   
19         2500        0.2            5  α-BaCu₂Se₂;Cu₂Se;BaSe;BaSeO₃;BaSeO₄   
20         2500        0.2            5  α-BaCu₂Se₂;Cu₂Se;BaSe;BaSeO₃;BaSeO₄   
21         2500        0.2            5  α-BaCu₂Se₂;Cu₂Se;BaSe;BaSeO₃;BaSeO₄   
22         2500        0.2            5  α-BaCu₂Se₂;Cu₂Se;BaSe;BaSeO₃;BaSeO₄   
23         2500        0.2            5  α-BaCu₂Se₂;Cu₂Se;BaSe;BaSeO₃;BaSeO₄   
24         2500        0.2            5  α-BaCu₂Se₂;Cu₂Se;BaSe;BaSeO₃;BaSeO₄   
25         2500        0.2            5  α-BaCu₂Se₂;Cu₂Se;BaSe;BaSeO₃;BaSeO₄   
26         2500        0.2            5  α-BaCu₂Se₂;Cu₂Se;BaSe;BaSeO₃;BaSeO₄   
27         2500        0.2            5  α-BaCu₂Se₂;Cu₂Se;BaSe;BaSeO₃;BaSeO₄   

                                     diagnostic_codes  \
0   SPECIES_FALLBACK_NEUTRAL;SPECIES_FALLBACK_NEUT...   
1   SPECIES_FALLBACK_NEUTRAL;SPECIES_FALLBACK_NEUT...   
2   SPECIES_FALLBACK_NEUTRAL;SPECIES_FALLBACK_NEUT...   
3   SPECIES_FALLBACK_NEUTRAL;SPECIES_FALLBACK_NEUT...   
4   SPECIES_FALLBACK_NEUTRAL;SPECIES_FALLBACK_NEUT...   
5   SPECIES_FALLBACK_NEUTRAL;SPECIES_FALLBACK_NEUT...   
6   SPECIES_FALLBACK_NEUTRAL;SPECIES_FALLBACK_NEUT...   
7   SPECIES_FALLBACK_NEUTRAL;SPECIES_FALLBACK_NEUT...   
8   SPECIES_FALLBACK_NEUTRAL;SPECIES_FALLBACK_NEUT...   
9   SPECIES_FALLBACK_NEUTRAL;SPECIES_FALLBACK_NEUT...   
10  SPECIES_FALLBACK_NEUTRAL;SPECIES_FALLBACK_NEUT...   
11  SPECIES_FALLBACK_NEUTRAL;SPECIES_FALLBACK_NEUT...   
12  SPECIES_FALLBACK_NEUTRAL;SPECIES_FALLBACK_NEUT...   
13  SPECIES_FALLBACK_NEUTRAL;SPECIES_FALLBACK_NEUT...   
14  SPECIES_FALLBACK_NEUTRAL;SPECIES_FALLBACK_NEUT...   
15  SPECIES_FALLBACK_NEUTRAL;SPECIES_FALLBACK_NEUT...   
16  SPECIES_FALLBACK_NEUTRAL;SPECIES_FALLBACK_NEUT...   
17  SPECIES_FALLBACK_NEUTRAL;SPECIES_FALLBACK_NEUT...   
18  SPECIES_FALLBACK_NEUTRAL;SPECIES_FALLBACK_NEUT...   
19  SPECIES_FALLBACK_NEUTRAL;SPECIES_FALLBACK_NEUT...   
20  SPECIES_FALLBACK_NEUTRAL;SPECIES_FALLBACK_NEUT...   
21  SPECIES_FALLBACK_NEUTRAL;SPECIES_FALLBACK_NEUT...   
22  SPECIES_FALLBACK_NEUTRAL;SPECIES_FALLBACK_NEUT...   
23  SPECIES_FALLBACK_NEUTRAL;SPECIES_FALLBACK_NEUT...   
24  SPECIES_FALLBACK_NEUTRAL;SPECIES_FALLBACK_NEUT...   
25  SPECIES_FALLBACK_NEUTRAL;SPECIES_FALLBACK_NEUT...   
26  SPECIES_FALLBACK_NEUTRAL;SPECIES_FALLBACK_NEUT...   
27  SPECIES_FALLBACK_NEUTRAL;SPECIES_FALLBACK_NEUT...   

                                             fit_plot  \
0   outputs/rietx_lebail_all_samples/260429A11_leb...   
1   outputs/rietx_lebail_all_samples/260429A12_leb...   
2   outputs/rietx_lebail_all_samples/260429A2_leba...   
3   outputs/rietx_lebail_all_samples/260429A3_leba...   
4   outputs/rietx_lebail_all_samples/260429B1_leba...   
5   outputs/rietx_lebail_all_samples/260429B2_leba...   
6   outputs/rietx_lebail_all_samples/260429B3_leba...   
7   outputs/rietx_lebail_all_samples/260429C1_leba...   
8   outputs/rietx_lebail_all_samples/260429C2_leba...   
9   outputs/rietx_lebail_all_samples/260429C3_leba...   
10  outputs/rietx_lebail_all_samples/260721D1_leba...   
11  outputs/rietx_lebail_all_samples/260721D11_leb...   
12  outputs/rietx_lebail_all_samples/260721D2_leba...   
13  outputs/rietx_lebail_all_samples/260721D3_leba...   
14  outputs/rietx_lebail_all_samples/260721D4_leba...   
15  outputs/rietx_lebail_all_samples/260721D5_leba...   
16  outputs/rietx_lebail_all_samples/260721D6_leba...   
17  outputs/rietx_lebail_all_samples/260901A1_leba...   
18  outputs/rietx_lebail_all_samples/260901A2_leba...   
19  outputs/rietx_lebail_all_samples/260901A4_leba...   
20  outputs/rietx_lebail_all_samples/260901B1_leba...   
21  outputs/rietx_lebail_all_samples/260901B2_leba...   
22  outputs/rietx_lebail_all_samples/260901B4_leba...   
23  outputs/rietx_lebail_all_samples/260901B5_leba...   
24  outputs/rietx_lebail_all_samples/260908B6_leba...   
25  outputs/rietx_lebail_all_samples/260929A1_leba...   
26  outputs/rietx_lebail_all_samples/260929A2_leba...   
27  outputs/rietx_lebail_all_samples/260929A3_leba...   

                              weak_target_line_22p637  \
0   {"observed_peak_deg": 22.83, "observed_max_cou...   
1   {"observed_peak_deg": 22.869999999999997, "obs...   
2   {"observed_peak_deg": 22.95, "observed_max_cou...   
3   {"observed_peak_deg": 22.990000000000002, "obs...   
4   {"observed_peak_deg": 22.91, "observed_max_cou...   
5   {"observed_peak_deg": 22.869999999999997, "obs...   
6   {"observed_peak_deg": 22.97, "observed_max_cou...   
7   {"observed_peak_deg": 22.73, "observed_max_cou...   
8   {"observed_peak_deg": 22.93, "observed_max_cou...   
9   {"observed_peak_deg": 22.869999999999997, "obs...   
10  {"observed_peak_deg": 22.93, "observed_max_cou...   
11  {"observed_peak_deg": 22.85, "observed_max_cou...   
12  {"observed_peak_deg": 22.89, "observed_max_cou...   
13  {"observed_peak_deg": 22.91, "observed_max_cou...   
14  {"observed_peak_deg": 22.97, "observed_max_cou...   
15  {"observed_peak_deg": 22.83, "observed_max_cou...   
16  {"observed_peak_deg": 22.85, "observed_max_cou...   
17  {"observed_peak_deg": 22.75, "observed_max_cou...   
18  {"observed_peak_deg": 22.77, "observed_max_cou...   
19  {"observed_peak_deg": 22.869999999999997, "obs...   
20  {"observed_peak_deg": 22.93, "observed_max_cou...   
21  {"observed_peak_deg": 22.65, "observed_max_cou...   
22  {"observed_peak_deg": 22.869999999999997, "obs...   
23  {"observed_peak_deg": 22.810000000000002, "obs...   
24  {"observed_peak_deg": 22.85, "observed_max_cou...   
25  {"observed_peak_deg": 22.75, "observed_max_cou...   
26  {"observed_peak_deg": 22.65, "observed_max_cou...   
27  {"observed_peak_deg": 22.67, "observed_max_cou...   

                                     warning_geometry  
0   Bragg-Brentano proxy; rietx has no fixed-incid...  
1   Bragg-Brentano proxy; rietx has no fixed-incid...  
2   Bragg-Brentano proxy; rietx has no fixed-incid...  
3   Bragg-Brentano proxy; rietx has no fixed-incid...  
4   Bragg-Brentano proxy; rietx has no fixed-incid...  
5   Bragg-Brentano proxy; rietx has no fixed-incid...  
6   Bragg-Brentano proxy; rietx has no fixed-incid...  
7   Bragg-Brentano proxy; rietx has no fixed-incid...  
8   Bragg-Brentano proxy; rietx has no fixed-incid...  
9   Bragg-Brentano proxy; rietx has no fixed-incid...  
10  Bragg-Brentano proxy; rietx has no fixed-incid...  
11  Bragg-Brentano proxy; rietx has no fixed-incid...  
12  Bragg-Brentano proxy; rietx has no fixed-incid...  
13  Bragg-Brentano proxy; rietx has no fixed-incid...  
14  Bragg-Brentano proxy; rietx has no fixed-incid...  
15  Bragg-Brentano proxy; rietx has no fixed-incid...  
16  Bragg-Brentano proxy; rietx has no fixed-incid...  
17  Bragg-Brentano proxy; rietx has no fixed-incid...  
18  Bragg-Brentano proxy; rietx has no fixed-incid...  
19  Bragg-Brentano proxy; rietx has no fixed-incid...  
20  Bragg-Brentano proxy; rietx has no fixed-incid...  
21  Bragg-Brentano proxy; rietx has no fixed-incid...  
22  Bragg-Brentano proxy; rietx has no fixed-incid...  
23  Bragg-Brentano proxy; rietx has no fixed-incid...  
24  Bragg-Brentano proxy; rietx has no fixed-incid...  
25  Bragg-Brentano proxy; rietx has no fixed-incid...  
26  Bragg-Brentano proxy; rietx has no fixed-incid...  
27  Bragg-Brentano proxy; rietx has no fixed-incid...

## Cross-sample peak-area diagnostics

This exploratory analysis compares the 22.2–23.4° feature with selected target and candidate-phase reflection regions across all scans. Each window uses the same fixed 2θ limits and a local linear baseline estimated from flanking sidebands; overlapping candidate reflections are deliberately labeled as mixed regions. Areas are measured in counts·degrees and also divided by the mean area of two BaCu₂Se₂ reference regions to reduce scan-scale effects. A second diagnostic estimates the share of detected-peak area that is unmatched or ambiguous under the existing peak classifications. These are screening diagnostics only—not phase fractions or changes to the BO objective. Review the window/background caveats and plots before deciding whether any metric should enter BO.

```
from scipy.stats import pearsonr, spearmanr
import seaborn as sns
from xrd_bo_optimization_tf.intensity_diagnostics import build_peak_area_diagnostics

# Bounds are fixed across scans. The 22° window intentionally combines the
# BaCu2Se2 22.637° line with nearby candidate lines; it cannot assign a phase.
PEAK_WINDOWS = {
    "feature_22p2_23p4": ((22.20, 23.40), ((21.88, 22.02), (23.56, 23.72))),
    "target_29_cluster": ((28.88, 29.62), ((28.62, 28.76), (29.76, 29.91))),
    "target_32p512": ((32.35, 32.68), ((32.20, 32.28), (32.78, 32.86))),
    "target_34_cluster": ((33.84, 34.76), ((33.64, 33.78), (34.84, 34.98))),
    # These are intentionally regions, not unique phase assignments: BaSe 26.998°
    # overlaps BaSeO3 27.183°, and BaSe 38.551° is near BaSeO4 38.735°.
    "mixed_candidate_27_region": ((26.82, 27.38), ((26.56, 26.70), (27.50, 27.64))),
    "BaSeO4_28p057": ((27.84, 28.25), ((27.62, 27.72), (28.37, 28.48))),
    "BaSeO4_30p618": ((30.42, 30.80), ((30.20, 30.30), (30.91, 31.00))),
    "mixed_candidate_38_region": ((38.34, 38.98), ((38.08, 38.20), (39.14, 39.28))),
}
series_by_sample = (
    df_synth_csv.drop_duplicates("sample_id").set_index("sample_id")["series"].astype(str).to_dict()
)
peak_area_diagnostics = pd.DataFrame(
    build_peak_area_diagnostics(xrd_raw, xrd_results, series_by_sample, PEAK_WINDOWS)
)

target_reference_cols = ["target_29_cluster_area_counts_deg", "target_34_cluster_area_counts_deg"]
peak_area_diagnostics["target_reference_area_mean"] = peak_area_diagnostics[target_reference_cols].mean(axis=1)
peak_area_diagnostics["feature_22p2_23p4_to_target_ratio"] = (
    peak_area_diagnostics["feature_22p2_23p4_area_counts_deg"]
    / peak_area_diagnostics["target_reference_area_mean"].replace(0, np.nan)
)
for region in ("mixed_candidate_27_region", "BaSeO4_28p057", "BaSeO4_30p618", "mixed_candidate_38_region"):
    peak_area_diagnostics[f"{region}_to_target_ratio"] = (
        peak_area_diagnostics[f"{region}_area_counts_deg"]
        / peak_area_diagnostics["target_reference_area_mean"].replace(0, np.nan)
    )

PEAK_AREA_CSV = Path.cwd().parent / "data" / "results" / "bacuse2_xrd_peak_area_diagnostics.csv"
PEAK_AREA_CSV.parent.mkdir(parents=True, exist_ok=True)
peak_area_diagnostics.to_csv(PEAK_AREA_CSV, index=False)
print(f"Integrated fixed-window diagnostics for {len(peak_area_diagnostics)} scans: {PEAK_AREA_CSV}")

# Bootstrap percentile intervals are descriptive only; n=25 limits inference.
def correlation_summary(frame, pairs, n_boot=2000, seed=7):
    rng = np.random.default_rng(seed)
    rows = []
    for x_col, y_col in pairs:
        valid = frame[[x_col, y_col]].dropna()
        x = valid[x_col].to_numpy(dtype=float)
        y = valid[y_col].to_numpy(dtype=float)
        if len(valid) < 4 or np.ptp(x) == 0 or np.ptp(y) == 0:
            continue
        pearson_r = float(pearsonr(x, y).statistic)
        spearman_rho = float(spearmanr(x, y).statistic)
        boot = []
        for _ in range(n_boot):
            idx = rng.integers(0, len(valid), len(valid))
            if np.ptp(x[idx]) and np.ptp(y[idx]):
                boot.append(float(spearmanr(x[idx], y[idx]).statistic))
        low, high = np.quantile(boot, [0.025, 0.975]) if boot else (np.nan, np.nan)
        rows.append({
            "x": x_col, "y": y_col, "n": len(valid),
            "pearson_r": pearson_r, "pearson_r2": pearson_r**2,
            "spearman_rho": spearman_rho,
            "spearman_bootstrap_95ci_low": float(low),
            "spearman_bootstrap_95ci_high": float(high),
        })
    return pd.DataFrame(rows)

correlation_pairs = [
    ("feature_22p2_23p4_area_counts_deg", target_col)
    for target_col in target_reference_cols
]
correlation_pairs += [
    ("feature_22p2_23p4_to_target_ratio", f"{region}_to_target_ratio")
    for region in ("mixed_candidate_27_region", "BaSeO4_28p057", "BaSeO4_30p618", "mixed_candidate_38_region")
]
peak_area_correlations = correlation_summary(peak_area_diagnostics, correlation_pairs)
CORRELATION_CSV = Path.cwd().parent / "data" / "results" / "bacuse2_xrd_peak_area_correlations.csv"
peak_area_correlations.to_csv(CORRELATION_CSV, index=False)
print("\nCross-sample correlations (descriptive; ratios reduce but do not remove scale/texture effects):")
display(peak_area_correlations.round(3))

# Within-series centered log-intensity correlations check whether the result is
# driven only by between-campaign scale differences. Small series sizes make
# these estimates especially uncertain.
log_columns = [c for c in peak_area_diagnostics if c.endswith("_area_counts_deg")]
within_series = peak_area_diagnostics.copy()
for column in log_columns:
    within_series[f"log_{column}"] = np.log1p(within_series[column].clip(lower=0))
    within_series[f"log_{column}"] -= within_series.groupby("series")[f"log_{column}"].transform("mean")
within_pairs = [
    (f"log_feature_22p2_23p4_area_counts_deg", f"log_{target_col}")
    for target_col in target_reference_cols
]
within_series_correlations = correlation_summary(within_series, within_pairs)
print("\nWithin-series log-area correlations (campaign-centered; interpret very cautiously):")
display(within_series_correlations.round(3))

# Use short display labels so the heatmap remains legible in the notebook.
area_cols = [c for c in log_columns if c in peak_area_diagnostics]
area_spearman = peak_area_diagnostics[area_cols].corr(method="spearman")
area_label_map = {
    "feature_22p2_23p4_area_counts_deg": "Feature 22.2–23.4°",
    "target_29_cluster_area_counts_deg": "Target 29.37°",
    "target_32p512_area_counts_deg": "Target 32.51°",
