Repository: GarzonDiegoFEUP/xrd-bo-optimization-tf

# α-BaCu₂Se₂ Thin-Film Analysis and Bayesian Optimization

This project analyzes α-BaCu₂Se₂ thin films using synthesis parameters and
X-ray diffraction (XRD) scans pulled directly from the NOMAD Oasis REST API.
The pipeline matches observed XRD peaks to ICDD reference cards to identify the
α-BaCu₂Se₂ target phase, impurities (β-BaCu₂Se₂, Cu₂Se, CuSe, BaSe, BaSe₂,
BaSe₃, BaSeO₃, BaSeO₄), and Au/In
contact-layer peaks. In is considered a contact only in series 260929A; Au may
be matched across series. Contacts are classified separately and plotted with
one shared marker, but their reference-card bars are hidden. Contact intervals

File: notebooks/3.bo_xrd.ipynb
# α-BaCu₂Se₂ Bayesian optimization from XRD metrics

This notebook explores XRD metrics and synthesis metadata, then fits a Gaussian-process optimizer over four shared discrete numeric recipe grids plus continuous Se pulse duty cycle. The production scalar objective includes the configured λ=0.25 unmatched/overlap screening penalty. Au and In contact-layer peak intervals are classified separately and excluded from both target phase purity and the penalty diagnostic. The pulse period is fixed at 3200 ms (3.2 s), so frequency is constant at 0.3125 Hz and is retained as metadata rather than optimized. Duty-cycle suggestions are quantized to 1 ms on-time increments; interpolation between the three observed duty-cycle levels is exploratory. The gap, coating, spin speed, and soft bake remain metadata rather than search dimensions.

```
import sys
from pathlib import Path

sys.path.insert(0, str(Path.cwd().parent))

import importlib

import pandas as pd

import xrd_bo_optimization_tf.config as config

importlib.reload(config)

import xrd_bo_optimization_tf.bayesian_opt as bayesian_opt

importlib.reload(bayesian_opt)

from xrd_bo_optimization_tf.bayesian_opt import prepare_optimization_data
from xrd_bo_optimization_tf.config import (
    BO_PARAMETER_COLUMNS,
    GENERATED_XRD_METRICS_CSV,
    NOMAD_SYNTHESIS_CSV,
    SE_PULSE_DUTY_CYCLE_COLUMN,
    SE_PULSE_FREQUENCY_HZ,
    SE_PULSE_PERIOD_MS,
    UNASSIGNED_AREA_DIAGNOSTICS_CSV,
    UNASSIGNED_AREA_PENALTY_LAMBDA,
    XRD_METRICS_CSV,
)

metrics_path = (
    GENERATED_XRD_METRICS_CSV
    if GENERATED_XRD_METRICS_CSV.is_file()
    else XRD_METRICS_CSV
)
metrics = pd.read_csv(metrics_path)
synthesis = pd.read_csv(NOMAD_SYNTHESIS_CSV)
peak_diagnostics = pd.read_csv(UNASSIGNED_AREA_DIAGNOSTICS_CSV)

df_bo = prepare_optimization_data(
    metrics,
    parameter_columns=BO_PARAMETER_COLUMNS,
    synthesis=synthesis,
    include_pulse=True,
    include_process=True,
    diagnostics=peak_diagnostics,
    unassigned_area_penalty_lambda=UNASSIGNED_AREA_PENALTY_LAMBDA,
)
BO_PARAMS = tuple(df_bo.attrs["parameter_columns"])
EXPECTED_BO_PARAMS = (*BO_PARAMETER_COLUMNS, SE_PULSE_DUTY_CYCLE_COLUMN)
if BO_PARAMS != EXPECTED_BO_PARAMS:
    raise AssertionError(f"Expected exactly five BO inputs, got {BO_PARAMS}")

print(f"Loaded {len(metrics)} metric rows from {metrics_path}")
print(f"Using {len(df_bo)} complete observations for optimization")
print(f"Five optimizer inputs: {list(BO_PARAMS)}")
print(
    "Production objective: weighted phase-purity/crystallinity score multiplied "
    f"by (1 - λA), λ={UNASSIGNED_AREA_PENALTY_LAMBDA:.2f}."
)
print("A is an unmatched/overlap detected-peak-area screening proxy, not a phase fraction.")
print(
    f"Pulse period is fixed at {SE_PULSE_PERIOD_MS} ms ({SE_PULSE_FREQUENCY_HZ:.4f} Hz); "
    "duty cycle is the only varying pulse optimizer input. Intermediate duty cycles "
    "are exploratory GP interpolations. Spin gap, spin speed, soft bake, cycle count, "
    "and Mo coating are metadata/exploration only."
)
```

Loaded 28 metric rows from /home/nomad-lanasc/xrd-bo-optimization-tf/data/results/bacuse2_xrd_analysis_metrics.csv
Using 24 complete observations for optimization
Five optimizer inputs: ['hard_bake_temp_c', 'selenization_temp_c', 'selenization_time_s', 'cbc_ratio', 'se_pulse_duty_cycle']
Production objective: weighted phase-purity/crystallinity score multiplied by (1 - λA), λ=0.25.
A is an unmatched/overlap detected-peak-area screening proxy, not a phase fraction.
Pulse period is fixed at 3200 ms (0.3125 Hz); duty cycle is the only varying pulse optimizer input. Intermediate duty cycles are exploratory GP interpolations. Spin gap, spin speed, soft bake, cycle count, and Mo coating are metadata/exploration only.

```
columns = ['sample_id', *BO_PARAMS, 'crystallinity', 'phase_purity', 'crystallinity_norm', 'objective']
print(df_bo[columns].sort_values('objective', ascending=False).round(3).to_string(index=False))
best = df_bo.loc[df_bo['objective'].idxmax()]
print(f'\nBest observed objective: {best["objective"]:.3f} ({best["sample_id"]})')
```

sample_id  hard_bake_temp_c  selenization_temp_c  selenization_time_s  cbc_ratio  se_pulse_duty_cycle  crystallinity  phase_purity  crystallinity_norm  objective
 260429B2             250.0                540.0               1800.0       0.63                0.156          2.915         1.000               1.000      0.878
 260721D6             250.0                560.0               1200.0       0.63                0.312          2.886         0.915               0.983      0.855
 260929A3             225.0                540.0               1200.0       0.63                0.312          2.830         0.871               0.951      0.840
 260929A1             250.0                540.0               1200.0       0.63                0.312          2.517         1.000               0.771      0.834
 260901B2             250.0                540.0               1200.0       0.63                0.156          2.317         1.000               0.657      0.817
 260429A3             250.0                560.0               1800.0       0.71                0.156          2.206         1.000               0.593      0.805
 260721D2             250.0                520.0               1200.0       0.63                0.312          2.389         0.779               0.698      0.693
 260429C2             250.0                540.0                600.0       0.71                0.156          2.386         0.749               0.696      0.670
 260429C1             250.0                520.0               1800.0       0.67                0.156          2.083         0.763               0.522      0.645
 260929A2             225.0                540.0               1200.0       0.63                0.312          2.425         0.638               0.718      0.645
 260429C3             250.0                560.0               1200.0       0.63                0.156          1.626         1.000               0.260      0.615
 260901B5             250.0                560.0               1200.0       0.63                0.312          2.458         0.649               0.738      0.615
260429A12             250.0                520.0                600.0       0.63                0.156          1.348         1.000               0.100      0.593
 260721D1             250.0                520.0               1200.0       0.63                0.156          2.279         0.643               0.635      0.591
 260721D4             250.0                560.0               1200.0       0.63                0.094          1.966         0.662               0.455      0.544
 260901A2             250.0                540.0               1200.0       0.63                0.156          2.332         0.412               0.665      0.471
 260901A4             250.0                550.0               1200.0       0.63                0.156          1.906         0.512               0.420      0.466
 260908B6             250.0                540.0               1200.0       0.63                0.312          2.273         0.451               0.631      0.455
 260901B1             250.0                540.0               1200.0       0.63                0.094          2.297         0.335               0.645      0.413
 260901B4             250.0                550.0               1200.0       0.63                0.156          1.982         0.426               0.464      0.375
260429A11             250.0                520.0                600.0       0.63                0.156          1.173         0.579               0.000      0.369
 260901A1             250.0                540.0               1200.0       0.63                0.094          1.799         0.412               0.359      0.352
 260429B1             250.0                520.0               1200.0       0.71                0.156          1.822         0.332               0.372      0.313
 260429B3             250.0                560.0                600.0       0.65                0.156          1.679         0.197               0.290      0.196

Best observed objective: 0.878 (260429B2)

```
# Exploratory view of the new process descriptors vs the metrics.
import matplotlib.pyplot as plt

import xrd_bo_optimization_tf.plotting as plotting

new_vars = ["cbc_ratio", "spin_to_se_days", "n_spin_cycles", "mo_coated"]
figure, axes = plt.subplots(
    2, len(new_vars), figsize=(4.4 * len(new_vars), 8), layout="constrained"
)
for col_index, var in enumerate(new_vars):
    for row_index, metric in enumerate(("phase_purity", "crystallinity_norm")):
        axis = axes[row_index, col_index]
        scatter = axis.scatter(
            df_bo[var], df_bo[metric], c=df_bo["objective"],
            cmap="viridis", s=55, edgecolor="k", linewidth=0.5,
        )
        axis.set_xlabel(var)
        if col_index == 0:
            axis.set_ylabel(metric)
        axis.grid(alpha=0.3)
figure.colorbar(scatter, ax=axes, label="objective", shrink=0.8)
figure.suptitle("Process descriptors vs XRD metrics", fontweight="bold")
figure.savefig(
    plotting.FIGURES_DIR / "bacuse2_bo_process_descriptors.png",
    dpi=150, bbox_inches="tight",
)
plt.show()
```

## Exploratory: XRD metrics vs synthesis parameters

Which synthesis knobs move phase purity and crystallinity? Spearman rank correlation (robust for small n) plus a metric-vs-parameter grid and a GP-predicted objective surface over the two strongest parameters.

```
import importlib

import matplotlib.pyplot as plt

import xrd_bo_optimization_tf.plotting as plotting

importlib.reload(plotting)

from xrd_bo_optimization_tf.config import FIGURES_DIR

# Explore numeric search inputs and recorded descriptors with rank correlations.
EXPLORE_PARAMS = tuple(
    name
    for name in (
        *BO_PARAMS,
        "se_pulse_count",
        "spin_to_se_days",
        "n_spin_cycles",
        "mo_coated",
    )
    if name in df_bo.columns and pd.api.types.is_numeric_dtype(df_bo[name])
)
print(f"Numeric descriptors explored by Spearman correlation: {list(EXPLORE_PARAMS)}")

correlation_figure = plotting.plot_correlation_bars(
    df_bo,
    EXPLORE_PARAMS,
    output_path=FIGURES_DIR / "bacuse2_bo_correlations.png",
    figsize=(max(12, 1.1 * len(EXPLORE_PARAMS)), 6),
)
plt.show()

duty_cycle_summary = (
    df_bo.groupby(SE_PULSE_DUTY_CYCLE_COLUMN, observed=True)
    .agg(
        sample_count=("sample_id", "size"),
        mean_phase_purity=("phase_purity", "mean"),
        mean_objective=("objective", "mean"),
    )
    .sort_index()
)
print("Observed Se pulse duty-cycle levels (descriptive; only three levels observed):")
display(duty_cycle_summary.round(3))
```

Numeric descriptors explored by Spearman correlation: ['hard_bake_temp_c', 'selenization_temp_c', 'selenization_time_s', 'cbc_ratio', 'se_pulse_duty_cycle', 'se_pulse_count', 'spin_to_se_days', 'n_spin_cycles', 'mo_coated']

Observed Se pulse duty-cycle levels (descriptive; only three levels observed):

                     sample_count  mean_phase_purity  mean_objective
se_pulse_duty_cycle                                                 
0.09375                         3              0.470           0.436
0.15625                        14              0.687           0.558
0.31250                         7              0.758           0.705

## Unassigned XRD signal diagnostics and production penalty

Notebook 2 integrates fixed 2θ windows and estimates the fraction of detected peak-window area classified as unmatched or overlapping. The scalar BO now applies a fixed screening penalty to its weighted phase-purity/crystallinity score using this diagnostic. The 22° window and some candidate-phase regions contain overlapping reference reflections; the diagnostic is not a quantitative phase fraction and does not establish that the ~23° feature is an impurity. The plots and correlations below compare diagnostics with the **unpenalized** baseline score to avoid circular analysis.

```
from pathlib import Path

import matplotlib.pyplot as plt
import pandas as pd
from scipy.stats import spearmanr
import seaborn as sns

from xrd_bo_optimization_tf.config import OUTPUTS_DIR

peak_diagnostics_path = (
    Path.cwd().parent / "data" / "results" / "bacuse2_xrd_peak_area_diagnostics.csv"
)
peak_diagnostics = pd.read_csv(peak_diagnostics_path)
df_bo_diagnostics = df_bo.merge(
    peak_diagnostics[["sample_id", "feature_22p2_23p4_to_target_ratio"]],
    on="sample_id",
    how="left",
    validate="one_to_one",
)

review_metrics = (
    "feature_22p2_23p4_to_target_ratio",
    "unassigned_or_overlap_area_fraction",
)
review_rows = []
for diagnostic in review_metrics:
    valid = df_bo_diagnostics[[diagnostic, "objective_unpenalized"]].dropna()
    result = spearmanr(valid[diagnostic], valid["objective_unpenalized"])
    review_rows.append(
        {
            "diagnostic": diagnostic,
            "n": len(valid),
            "spearman_rho_vs_unpenalized_baseline_objective": result.statistic,
            "p_value_descriptive_only": result.pvalue,
        }
    )
review_correlations = pd.DataFrame(review_rows)
print("Diagnostic correlations with the unpenalized baseline objective (descriptive only):")
display(review_correlations.round(3))

figure, axes = plt.subplots(1, 2, figsize=(13, 5.5), layout="constrained")
for axis, diagnostic, title, xlabel in (
    (
        axes[0],
        "feature_22p2_23p4_to_target_ratio",
        "22.2–23.4° feature vs baseline objective",
        "feature area / mean target-reference area",
    ),
    (
        axes[1],
        "unassigned_or_overlap_area_fraction",
        "Unassigned/overlap peak area vs baseline objective",
        "detected-peak area fraction",
    ),
):
    sns.scatterplot(
        data=df_bo_diagnostics,
        x=diagnostic,
        y="objective_unpenalized",
        hue="series",
        s=75,
        edgecolor="black",
        linewidth=0.4,
        ax=axis,
    )
    rho = review_correlations.loc[
        review_correlations["diagnostic"].eq(diagnostic),
        "spearman_rho_vs_unpenalized_baseline_objective",
    ].iloc[0]
    axis.set_title(f"{title} (Spearman ρ={rho:.2f}, n={df_bo_diagnostics[diagnostic].notna().sum()})")
    axis.set_xlabel(xlabel)
    axis.grid(alpha=0.25)
    axis.legend(title="Series", fontsize="x-small")
figure.suptitle("Exploratory XRD diagnostics vs pre-penalty score", fontweight="bold")
figure.savefig(
    OUTPUTS_DIR / "figures" / "bacuse2_bo_unassigned_diagnostics.png",
    dpi=160,
    bbox_inches="tight",
)
plt.show()

diagnostic_review_columns = [
    "sample_id",
    "series",
    "objective_unpenalized",
    "objective",
    "phase_purity",
    *review_metrics,
]
df_bo_diagnostics[diagnostic_review_columns].sort_values(
    "unassigned_or_overlap_area_fraction", ascending=False
).round(3)
```

Diagnostic correlations with the unpenalized baseline objective (descriptive only):

                            diagnostic   n  \
0    feature_22p2_23p4_to_target_ratio  24   
1  unassigned_or_overlap_area_fraction  24   

   spearman_rho_vs_unpenalized_baseline_objective  p_value_descriptive_only  
0                                          -0.058                     0.787  
1                                          -0.011                     0.958

    sample_id   series  objective_unpenalized  objective  phase_purity  \
8    260429C3  260429C                  0.778      0.615         1.000   
1   260429A12  260429A                  0.730      0.593         1.000   
18   260901B4  260901B                  0.437      0.375         0.426   
5    260429B3  260429B                  0.225      0.196         0.197   
4    260429B2  260429B                  1.000      0.878         1.000   
13   260901A1  260901A                  0.396      0.352         0.412   
21   260929A1  260929A                  0.931      0.834         1.000   
20   260908B6  260908B                  0.505      0.455         0.451   
11   260721D4  260721D                  0.600      0.544         0.662   
3    260429B1  260429B                  0.344      0.313         0.332   
19   260901B5  260901B                  0.676      0.615         0.649   
0   260429A11  260429A                  0.405      0.369         0.579   
17   260901B2  260901B                  0.897      0.817         1.000   
7    260429C2  260429C                  0.733      0.670         0.749   
12   260721D6  260721D                  0.936      0.855         0.915   
2    260429A3  260429A                  0.878      0.805         1.000   
10   260721D2  260721D                  0.755      0.693         0.779   
9    260721D1  260721D                  0.640      0.591         0.643   
6    260429C1  260429C                  0.691      0.645         0.763   
23   260929A3  260929A                  0.895      0.840         0.871   
15   260901A4  260901A                  0.484      0.466         0.512   
16   260901B1  260901B                  0.428      0.413         0.335   
14   260901A2  260901A                  0.488      0.471         0.412   
22   260929A2  260929A                  0.662      0.645         0.638   

    feature_22p2_23p4_to_target_ratio  unassigned_or_overlap_area_fraction  
8                              17.029                                0.838  
1                              14.395                                0.748  
18                             12.200                                0.571  
5                               2.735                                0.514  
4                               4.498                                0.486  
13                              0.532                                0.447  
21                              0.605                                0.418  
20                              3.444                                0.394  
11                              3.032                                0.376  
3                               3.552                                0.363  
19                              3.471                                0.361  
0                               4.546                                0.357  
17                              1.316                                0.356  
7                               3.387                                0.344  
12                              2.704                                0.343  
2                               1.858                                0.332  
10                              2.437                                0.325  
9                               2.142                                0.311  
6                               2.313                                0.263  
23                              0.164                                0.244  
15                              0.720                                0.148  
16                              1.373                                0.138  
14                              0.233                                0.137  
22                              0.129                                0.105

## Penalty sensitivity experiment around the production setting

Compare recommendations for λ values `(0, 0.25, 0.5, 1.0)` using the measured unmatched/overlap detected-peak-area diagnostic $A$. Production is configured at λ=0.25. This cell is a sensitivity comparison only; its scenarios do not modify the production objective or suggestions file. $A$ is a peak-classification screening proxy—not a phase fraction or an assignment of the ~23° feature—and the fixed-incidence GIXRD limitation and peak-window ambiguity remain.

```
import matplotlib.pyplot as plt
import numpy as np
import pandas as pd

from xrd_bo_optimization_tf.bayesian_opt import suggest_next_conditions
from xrd_bo_optimization_tf.config import (
    RESULTS_DATA_DIR,
    SE_PULSE_DUTY_CYCLE_COLUMN,
    UNASSIGNED_AREA_PENALTY_LAMBDA,
)

PENALTY_LAMBDAS = (0.0, 0.25, 0.5, 1.0)
PENALTY_N_SUGGESTIONS = 5
numeric_bo_params = tuple(BO_PARAMS)
penalty_candidate_tables = {}
penalty_observed_best = []

# Always rebuild each scenario from the explicit unpenalized baseline.
penalty_training = df_bo_diagnostics.dropna(
    subset=["objective_unpenalized", "unassigned_or_overlap_area_fraction", *BO_PARAMS]
).copy()
if penalty_training.empty:
    raise ValueError("No complete rows are available for the penalty sensitivity analysis")
if penalty_training["sample_id"].duplicated().any():
    raise ValueError("Penalty sensitivity data must contain one row per sample_id")
area_fraction = penalty_training["unassigned_or_overlap_area_fraction"].astype(float)
if ((area_fraction < 0.0) | (area_fraction > 1.0)).any() or not np.isfinite(area_fraction).all():
    raise ValueError("Unassigned/overlap area fractions must be finite and between 0 and 1")
print(f"Penalty sensitivity training rows: {len(penalty_training)}")

for penalty_lambda in PENALTY_LAMBDAS:
    scenario = penalty_training.copy()
    scenario["objective_baseline"] = scenario["objective_unpenalized"].astype(float)
    scenario["objective"] = scenario["objective_baseline"] * (
        1.0 - penalty_lambda * area_fraction
    )
    if penalty_lambda == 0.0 and not np.allclose(
        scenario["objective"], scenario["objective_baseline"]
    ):
        raise AssertionError("λ=0 sensitivity scenario must equal the unpenalized baseline")
    if penalty_lambda == UNASSIGNED_AREA_PENALTY_LAMBDA:
        production_objective = df_bo.set_index("sample_id")["objective"]
        scenario_objective = scenario.set_index("sample_id")["objective"]
        if not np.allclose(
            scenario_objective.sort_index(), production_objective.sort_index(),
            rtol=0.0, atol=1e-12,
        ):
            raise AssertionError("Configured sensitivity scenario does not match the production objective")
    scenario.attrs["parameter_columns"] = tuple(BO_PARAMS)
    scenario_suggestions = suggest_next_conditions(
        scenario,
        n_suggestions=PENALTY_N_SUGGESTIONS,
        random_state=0,
        parameter_columns=tuple(BO_PARAMS),
    )
    scenario_suggestions.insert(1, "penalty_lambda", penalty_lambda)
    penalty_candidate_tables[penalty_lambda] = scenario_suggestions

    winner = scenario.loc[scenario["objective"].idxmax()]
    penalty_observed_best.append({
        "penalty_lambda": penalty_lambda,
        "best_observed_sample": winner["sample_id"],
        "baseline_objective": float(winner["objective_baseline"]),
        "unassigned_or_overlap_area_fraction": float(winner["unassigned_or_overlap_area_fraction"]),
        "penalized_objective": float(winner["objective"]),
    })

penalty_sensitivity = pd.concat(penalty_candidate_tables.values(), ignore_index=True)
penalty_sensitivity_path = RESULTS_DATA_DIR / "bacuse2_bo_penalty_sensitivity.csv"
penalty_sensitivity_path.parent.mkdir(parents=True, exist_ok=True)
penalty_sensitivity.to_csv(penalty_sensitivity_path, index=False)

penalty_best_observed = pd.DataFrame(penalty_observed_best)
print("Best already-observed sample under each penalty scenario:")
display(penalty_best_observed.round(3))

# Compare rank-1 recommendations using normalized numeric parameter shifts.
baseline_proposal = penalty_candidate_tables[0.0].iloc[0]
observed_ranges = {
    column: float(penalty_training[column].max() - penalty_training[column].min())
    for column in numeric_bo_params
}
shift_rows = []
for penalty_lambda, table in penalty_candidate_tables.items():
    proposal = table.iloc[0]
    scaled_deltas = {
        column: (
            float(proposal[column]) - float(baseline_proposal[column])
        ) / observed_ranges[column]
        if observed_ranges[column] > 0 else 0.0
        for column in numeric_bo_params
    }
    distance_components = list(scaled_deltas.values())
    shift_rows.append({
        "penalty_lambda": penalty_lambda,
        "proposal_rank1_predicted_penalized_objective": float(proposal["predicted_objective"]),
        "proposal_rank1_predicted_std": float(proposal["predicted_std"]),
        "scaled_distance_from_lambda0": float(np.sqrt(np.mean(np.square(distance_components)))),
        **{f"delta_{column}": scaled_deltas[column] for column in numeric_bo_params},
    })
penalty_proposal_shifts = pd.DataFrame(shift_rows)
print("\nRank-1 proposal shifts from the no-penalty model:")
display(penalty_proposal_shifts.round(3))

scenario_table = pd.concat(
    {f"lambda={penalty_lambda:g}": table.set_index("rank") for penalty_lambda, table in penalty_candidate_tables.items()},
    names=["scenario", "rank"],
)
print("\nCandidate proposals by diagnostic-penalty scenario:")
display(scenario_table.round(3))

figure, axes = plt.subplots(1, 2, figsize=(12, 4.8), layout="constrained")
axes[0].plot(
    penalty_proposal_shifts["penalty_lambda"],
    penalty_proposal_shifts["scaled_distance_from_lambda0"],
    marker="o", linewidth=2,
)
axes[0].set(
    xlabel="Penalty sensitivity λ",
    ylabel="Scaled distance from λ=0 rank-1 recipe",
    title="How the recommended recipe moves",
)
axes[0].grid(alpha=0.3)
axes[1].plot(
    penalty_best_observed["penalty_lambda"],
    penalty_best_observed["penalized_objective"],
    marker="o", linewidth=2, label="Best observed penalized score",
)
for _, row in penalty_best_observed.iterrows():
    axes[1].annotate(
        str(row["best_observed_sample"]),
        (row["penalty_lambda"], row["penalized_objective"]),
        xytext=(4, 5), textcoords="offset points", fontsize=8,
    )
axes[1].set(
    xlabel="Penalty sensitivity λ",
    ylabel="Penalized observed objective",
    title="Observed winner under each scenario",
)
axes[1].grid(alpha=0.3)
figure.suptitle("Unassigned-area penalty sensitivity — exploratory comparison", fontweight="bold")
penalty_sensitivity_figure_path = OUTPUTS_DIR / "figures" / "bacuse2_bo_penalty_sensitivity.png"
figure.savefig(penalty_sensitivity_figure_path, dpi=160, bbox_inches="tight")
plt.show()

print(f"Saved scenario proposals to {penalty_sensitivity_path}")
print(f"Saved sensitivity figure to {penalty_sensitivity_figure_path}")
print("The production df_bo objective and suggestions CSV were not changed by this sensitivity cell.")
```

Penalty sensitivity training rows: 24

Best already-observed sample under each penalty scenario:

   penalty_lambda best_observed_sample  baseline_objective  \
0            0.00             260429B2               1.000   
1            0.25             260429B2               1.000   
2            0.50             260929A3               0.895   
3            1.00             260929A3               0.895   

   unassigned_or_overlap_area_fraction  penalized_objective  
0                                0.486                1.000  
1                                0.486                0.878  
2                                0.244                0.785  
3                                0.244                0.676


Rank-1 proposal shifts from the no-penalty model:

   penalty_lambda  proposal_rank1_predicted_penalized_objective  \
0            0.00                                         0.790   
1            0.25                                         0.682   
2            0.50                                         0.626   
3            1.00                                         0.520   

   proposal_rank1_predicted_std  scaled_distance_from_lambda0  \
0                         0.164                         0.000   
1                         0.170                         0.585   
2                         0.105                         0.543   
3                         0.094                         0.570   

   delta_hard_bake_temp_c  delta_selenization_temp_c  \
0                     0.0                       0.00   
1                     1.0                      -0.25   
2                     1.0                      -0.25   
3                     0.0                      -0.25   

   delta_selenization_time_s  delta_cbc_ratio  delta_se_pulse_duty_cycle  
0                        0.0            0.000                      0.000  
1                        0.0           -0.375                     -0.714  
2                        0.0            0.000                     -0.643  
3                       -1.0           -0.750                     -0.013


Candidate proposals by diagnostic-penalty scenario:

                  penalty_lambda  hard_bake_temp_c  selenization_temp_c  \
scenario    rank                                                          
lambda=0    1               0.00             225.0                550.0   
            2               0.00             225.0                540.0   
            3               0.00             225.0                540.0   
            4               0.00             225.0                540.0   
            5               0.00             225.0                530.0   
lambda=0.25 1               0.25             250.0                540.0   
            2               0.25             225.0                550.0   
            3               0.25             250.0                540.0   
            4               0.25             225.0                540.0   
            5               0.25             225.0                540.0   
lambda=0.5  1               0.50             250.0                540.0   
            2               0.50             225.0                540.0   
            3               0.50             250.0                540.0   
            4               0.50             225.0                540.0   
            5               0.50             250.0                540.0   
lambda=1    1               1.00             225.0                540.0   
            2               1.00             225.0                540.0   
            3               1.00             225.0                540.0   
            4               1.00             225.0                540.0   
            5               1.00             225.0                540.0   

                  selenization_time_s  cbc_ratio  se_pulse_duty_cycle  \
scenario    rank                                                        
lambda=0    1                  1800.0       0.71                0.312   
            2                  1800.0       0.68                0.312   
            3                  1800.0       0.66                0.312   
            4                  1800.0       0.70                0.312   
            5                  1800.0       0.63                0.312   
lambda=0.25 1                  1800.0       0.68                0.156   
            2                  1800.0       0.63                0.312   
            3                  1800.0       0.66                0.296   
            4                  1800.0       0.70                0.293   
            5                  1800.0       0.69                0.296   
lambda=0.5  1                  1800.0       0.71                0.172   
            2                  1800.0       0.65                0.175   
            3                  1800.0       0.71                0.190   
            4                  1800.0       0.63                0.188   
            5                  1800.0       0.63                0.190   
lambda=1    1                   600.0       0.65                0.310   
            2                   600.0       0.65                0.297   
            3                   600.0       0.71                0.283   
            4                  1200.0       0.65                0.274   
            5                   600.0       0.63                0.267   

                  predicted_objective  predicted_std  se_pulse_on_ms  \
scenario    rank                                                       
lambda=0    1                   0.790          0.164            1000   
            2                   0.731          0.191            1000   
            3                   0.731          0.191            1000   
            4                   0.731          0.191            1000   
            5                   0.731          0.191            1000   
lambda=0.25 1                   0.682          0.170             500   
            2                   0.709          0.154            1000   
            3                   0.662          0.179             948   
            4                   0.663          0.179             938   
            5                   0.662          0.179             947   
lambda=0.5  1                   0.626          0.105             550   
            2                   0.602          0.115             561   
            3                   0.569          0.124             608   
            4                   0.574          0.123             602   
            5                   0.568          0.124             609   
lambda=1    1                   0.520          0.094             991   
            2                   0.404          0.117             950   
            3                   0.403          0.117             905   
            4                   0.403          0.117             877   
            5                   0.403          0.117             853   

                  se_pulse_off_ms  se_pulse_period_ms  se_pulse_frequency_hz  
scenario    rank                                                              
lambda=0    1                2200                3200                  0.312  
            2                2200                3200                  0.312  
            3                2200                3200                  0.312  
            4                2200                3200                  0.312  
            5                2200                3200                  0.312  
lambda=0.25 1                2700                3200                  0.312  
            2                2200                3200                  0.312  
            3                2252                3200                  0.312  
            4                2262                3200                  0.312  
            5                2253                3200                  0.312  
lambda=0.5  1                2650                3200                  0.312  
            2                2639                3200                  0.312  
            3                2592                3200                  0.312  
            4                2598                3200                  0.312  
            5                2591                3200                  0.312  
lambda=1    1                2209                3200                  0.312  
            2                2250                3200                  0.312  
            3                2295                3200                  0.312  
            4                2323                3200                  0.312  
            5                2347                3200                  0.312

Saved scenario proposals to /home/nomad-lanasc/xrd-bo-optimization-tf/data/results/bacuse2_bo_penalty_sensitivity.csv
Saved sensitivity figure to /home/nomad-lanasc/xrd-bo-optimization-tf/outputs/figures/bacuse2_bo_penalty_sensitivity.png
The production df_bo objective and suggestions CSV were not changed by this sensitivity cell.

```
# GP-predicted objective surface over the two most influential core parameters.
surface_figure = plotting.plot_gp_surface(
    df_bo,
    param_x='selenization_time_s',
    param_y='selenization_temp_c',
    output_path=FIGURES_DIR / 'bacuse2_bo_gp_surface.png',
)
plt.show()
```

## Bayesian optimization

Fit a Gaussian process over the observed films and suggest next synthesis conditions that maximize expected improvement of $[0.7 \times$ phase purity $+ 0.3 \times$ normalized crystallinity$] \times (1 - 0.25A)$, where $A$ is the unmatched/overlap detected-peak-area screening proxy. This proxy is not a quantitative phase fraction or a confirmed assignment of the ~23° feature.

```
import importlib

import matplotlib.pyplot as plt

import xrd_bo_optimization_tf.plotting as plotting

importlib.reload(plotting)

from xrd_bo_optimization_tf.bayesian_opt import save_suggestions, suggest_next_conditions
from xrd_bo_optimization_tf.config import FIGURES_DIR

suggestions = suggest_next_conditions(df_bo, n_suggestions=5, random_state=0)
suggestions_path = save_suggestions(suggestions)
print(suggestions.round(3).to_string(index=False))
print(f'\nSaved suggestions to {suggestions_path}')

objective_figure = plotting.plot_bo_suggestions(
    df_bo, suggestions, FIGURES_DIR / 'bacuse2_bo_suggestions.png'
)
parameter_figure = plotting.plot_parameter_metrics(
    df_bo, suggestions, parameter_columns=BO_PARAMS,
    output_path=FIGURES_DIR / 'bacuse2_bo_parameter_plots.png',
)
plt.show()
```

 rank  penalty_lambda  hard_bake_temp_c  selenization_temp_c  selenization_time_s  cbc_ratio  se_pulse_duty_cycle  predicted_objective  predicted_std  se_pulse_on_ms  se_pulse_off_ms  se_pulse_period_ms  se_pulse_frequency_hz
    1            0.25             250.0                540.0               1800.0       0.68                0.156                0.682          0.170             500             2700                3200                  0.312
    2            0.25             225.0                550.0               1800.0       0.63                0.312                0.709          0.154            1000             2200                3200                  0.312
    3            0.25             250.0                540.0               1800.0       0.66                0.296                0.662          0.179             948             2252                3200                  0.312
    4            0.25             225.0                540.0               1800.0       0.70                0.293                0.663          0.179             938             2262                3200                  0.312
    5            0.25             225.0                540.0               1800.0       0.69                0.296                0.662          0.179             947             2253                3200                  0.312

Saved suggestions to /home/nomad-lanasc/xrd-bo-optimization-tf/data/results/bacuse2_bo_suggestions.csv
