Repository: GarzonDiegoFEUP/xrd-bo-optimization-tf

# α-BaCu₂Se₂ Thin-Film Analysis and Bayesian Optimization

This project analyzes α-BaCu₂Se₂ thin films using synthesis parameters and
X-ray diffraction (XRD) scans pulled directly from the NOMAD Oasis REST API.
The pipeline matches observed XRD peaks to ICDD reference cards to identify the
α-BaCu₂Se₂ target phase, impurities (β-BaCu₂Se₂, Cu₂Se, CuSe, BaSe, BaSe₂,
BaSe₃, BaSeO₃, BaSeO₄), and Au/In
contact-layer peaks. In is considered a contact only in series 260929A; Au may
be matched across series. Contacts are classified separately and plotted with
one shared marker, but their reference-card bars are hidden. Contact intervals

File: notebooks/4.bo_xrd_ax.ipynb
# α-BaCu₂Se₂ multi-objective Bayesian optimization with Ax

This notebook uses a screening-adjusted Pareto formulation: it multiplies both phase purity and normalized crystallinity by the same configured unmatched/overlap-area factor, $1-\\lambda A$, with production $\\lambda=0.25$. The shared factor applies notebook 3's screening penalty to both axes while retaining two separate objectives. Au and In contact-layer peak intervals are classified separately and excluded from both purity accounting and $A$. $A$ remains an exploratory detected-peak-area proxy, not a phase fraction or a confirmed assignment of the ~23° feature.

The five inputs are hard-bake temperature, selenization temperature, selenization time, CBC ratio, and continuous Se pulse duty cycle. The on+off period is fixed at 3200 ms (3.2 s), so frequency is constant at 0.3125 Hz and is reported as metadata, not optimized. Ax 1.3.1 has no `RangeParameter.step_size`, so the four process settings use explicit ordered `ChoiceParameter` grids; duty cycle uses a continuous range. On-time suggestions are quantized to 1 ms increments and off-time is derived from the fixed period. Only three duty-cycle levels were observed, so interpolation between levels is exploratory. Numeric process observations are snapped to their grids, while the observed duty cycles are validated against the continuous bounds. The 21 complete films are attached as completed trials, then Ax proposes conditions on this five-input search space.

```
import sys
from pathlib import Path

sys.path.insert(0, str(Path.cwd().parent))

import importlib

import numpy as np
import pandas as pd

import xrd_bo_optimization_tf.config as config

importlib.reload(config)

import xrd_bo_optimization_tf.bayesian_opt as bayesian_opt

importlib.reload(bayesian_opt)

from xrd_bo_optimization_tf.bayesian_opt import prepare_optimization_data
from xrd_bo_optimization_tf.config import (
    BO_PARAMETER_COLUMNS,
    BO_PARAMETER_GRID_SPECS,
    GENERATED_XRD_METRICS_CSV,
    NOMAD_SYNTHESIS_CSV,
    SE_PULSE_DUTY_CYCLE_BOUNDS,
    SE_PULSE_DUTY_CYCLE_COLUMN,
    SE_PULSE_FREQUENCY_HZ,
    SE_PULSE_ON_MS_BOUNDS,
    SE_PULSE_PERIOD_MS,
    UNASSIGNED_AREA_DIAGNOSTICS_CSV,
    UNASSIGNED_AREA_PENALTY_LAMBDA,
)

metrics = pd.read_csv(GENERATED_XRD_METRICS_CSV)
synthesis = pd.read_csv(NOMAD_SYNTHESIS_CSV)
diagnostics = pd.read_csv(UNASSIGNED_AREA_DIAGNOSTICS_CSV)

df_bo = prepare_optimization_data(
    metrics,
    parameter_columns=BO_PARAMETER_COLUMNS,
    synthesis=synthesis,
    include_pulse=True,
    include_process=True,
    diagnostics=diagnostics,
    unassigned_area_penalty_lambda=UNASSIGNED_AREA_PENALTY_LAMBDA,
)
df_bo["phase_purity_screened"] = (
    df_bo["phase_purity"] * df_bo["objective_penalty_factor"]
)
df_bo["crystallinity_norm_screened"] = (
    df_bo["crystallinity_norm"] * df_bo["objective_penalty_factor"]
)
BO_PARAMS = list(df_bo.attrs["parameter_columns"])
EXPECTED_BO_PARAMS = [
    "hard_bake_temp_c",
    "selenization_temp_c",
    "selenization_time_s",
    "cbc_ratio",
    SE_PULSE_DUTY_CYCLE_COLUMN,
]
if BO_PARAMS != EXPECTED_BO_PARAMS:
    raise AssertionError(f"Expected exactly five Ax inputs, got {BO_PARAMS}")

AX_PARAMETER_GRID_SPECS = BO_PARAMETER_GRID_SPECS

def make_grid(spec):
    lower, upper, step, digits = spec
    count = int(round((upper - lower) / step))
    return [round(lower + index * step, digits) for index in range(count + 1)]

AX_PARAMETER_GRIDS = {
    name: make_grid(spec) for name, spec in AX_PARAMETER_GRID_SPECS.items()
}

# Validate the pulse data without snapping: the GP sees duty cycle continuously.
duty_low, duty_high = SE_PULSE_DUTY_CYCLE_BOUNDS
observed_duty = df_bo[SE_PULSE_DUTY_CYCLE_COLUMN].astype(float)
if ((observed_duty < duty_low) | (observed_duty > duty_high)).any():
    raise ValueError("Observed pulse duty cycle is outside configured bounds")

# Snap only the four process settings to the shared numeric recipe grids.
df_ax_training = df_bo.copy()
max_snap_deltas = {SE_PULSE_DUTY_CYCLE_COLUMN: 0.0}
for name, grid in AX_PARAMETER_GRIDS.items():
    observed = df_ax_training[name].astype(float).to_numpy()
    grid_array = np.asarray(grid, dtype=float)
    nearest = grid_array[np.abs(observed[:, None] - grid_array[None, :]).argmin(axis=1)]
    max_delta = float(np.max(np.abs(observed - nearest)))
    tolerance = AX_PARAMETER_GRID_SPECS[name][2] / 2.0 + 1e-9
    if max_delta > tolerance:
        raise ValueError(f"Observed {name} values exceed half-step snapping tolerance: {max_delta}")
    df_ax_training[name] = nearest
    max_snap_deltas[name] = max_delta

print(f"Ax parameter grid over {len(BO_PARAMS)} inputs")
print(f"Complete observations: {len(df_ax_training)} films")
print(f"Screening penalty: λ={UNASSIGNED_AREA_PENALTY_LAMBDA:.2f}")
print("Pareto objectives: phase_purity_screened and crystallinity_norm_screened")
print("Numeric process grid increments:", {name: spec[2] for name, spec in AX_PARAMETER_GRID_SPECS.items()})
print(f"Continuous duty-cycle bounds: {duty_low:.5f}–{duty_high:.5f}")
print(f"Fixed pulse frequency: {SE_PULSE_FREQUENCY_HZ:.4f} Hz")
print("Maximum process-grid snap / duty-cycle remap by parameter:", max_snap_deltas)
df_ax_training[["sample_id", *BO_PARAMS, "phase_purity_screened", "crystallinity_norm_screened"]].head()
```

Ax parameter grid over 5 inputs
Complete observations: 24 films
Screening penalty: λ=0.25
Pareto objectives: phase_purity_screened and crystallinity_norm_screened
Numeric process grid increments: {'hard_bake_temp_c': 25.0, 'selenization_temp_c': 10.0, 'selenization_time_s': 300.0, 'cbc_ratio': 0.01}
Continuous duty-cycle bounds: 0.09375–0.31250
Fixed pulse frequency: 0.3125 Hz
Maximum process-grid snap / duty-cycle remap by parameter: {'se_pulse_duty_cycle': 0.0, 'hard_bake_temp_c': 0.0, 'selenization_temp_c': 0.0, 'selenization_time_s': 0.0, 'cbc_ratio': 0.0}

   sample_id  hard_bake_temp_c  selenization_temp_c  selenization_time_s  \
0  260429A11             250.0                520.0                600.0   
1  260429A12             250.0                520.0                600.0   
3   260429A3             250.0                560.0               1800.0   
4   260429B1             250.0                520.0               1200.0   
5   260429B2             250.0                540.0               1800.0   

   cbc_ratio  se_pulse_duty_cycle  phase_purity_screened  \
0       0.63              0.15625               0.703899   
1       0.63              0.15625               0.812876   
3       0.71              0.15625               0.917065   
4       0.71              0.15625               0.797570   
5       0.63              0.15625               0.878462   

   crystallinity_norm_screened  
0                     0.000000  
1                     0.081412  
3                     0.543550  
4                     0.296840  
5                     0.878462

```
# Discrete process recipe choices and one continuous duty-cycle parameter.
from ax.service.ax_client import AxClient, ObjectiveProperties

ax_client = AxClient(verbose_logging=False)
ax_parameters = []
for name in BO_PARAMS:
    if name == SE_PULSE_DUTY_CYCLE_COLUMN:
        ax_parameters.append({
            "name": name,
            "type": "range",
            "bounds": list(SE_PULSE_DUTY_CYCLE_BOUNDS),
            "value_type": "float",
        })
    else:
        ax_parameters.append({
            "name": name,
            "type": "choice",
            "values": AX_PARAMETER_GRIDS[name],
            "value_type": "float",
            "is_ordered": True,
        })

ax_client.create_experiment(
    name="bacuse2_xrd_moo_screened_five_inputs",
    parameters=ax_parameters,
    objectives={
        "phase_purity_screened": ObjectiveProperties(
            minimize=False,
            threshold=float(df_ax_training["phase_purity_screened"].min()),
        ),
        "crystallinity_norm_screened": ObjectiveProperties(
            minimize=False,
            threshold=float(df_ax_training["crystallinity_norm_screened"].min()),
        ),
    },
)
print(f"Ax multi-objective experiment over {len(BO_PARAMS)} inputs")
print("Four process inputs use recipe grids; Se duty cycle is continuous.")
print("Objectives: maximize screening-adjusted phase purity and crystallinity")
```

/home/nomad-lanasc/xrd-bo-optimization-tf/xrd_bo_env/lib/python3.12/site-packages/torch/jit/_script.py:1491: FutureWarning: `torch.jit.script` is deprecated. Please switch to `torch.compile` or `torch.export`.
  warnings.warn(

/tmp/ipykernel_3247645/3363951469.py:4: DeprecationWarning: The `AxClient` class is deprecated and will be removed in Ax 1.4.0. Please migrate to the modern Ax API / `Client` class, found under ax/api. For example usage, check out the tutorials at https://ax.dev 
  ax_client = AxClient(verbose_logging=False)
[INFO 11-04 18:03:38] ax.generation_strategy.dispatch_utils: Using Generators.BOTORCH_MODULAR since there is at least one ordered parameter and there are no unordered categorical parameters.

[INFO 11-04 18:03:38] ax.generation_strategy.dispatch_utils: Using Bayesian Optimization generation strategy: GenerationStrategy(name='GenerationStep_0_Sobol+GenerationStep_1_BoTorch', nodes=[GenerationNode(name='GenerationStep_0_Sobol', generator_specs=[GeneratorSpec(generator_enum=Sobol, generator_key_override=None)], transition_criteria=[MinTrials(transition_to='GenerationStep_1_BoTorch'), MinTrials(transition_to='GenerationStep_1_BoTorch')], suggested_experiment_status=ExperimentStatus.INITIALIZATION, pausing_criteria=[MaxTrialsAwaitingData(threshold=10)]), GenerationNode(name='GenerationStep_1_BoTorch', generator_specs=[GeneratorSpec(generator_enum=BoTorch, generator_key_override=None)], transition_criteria=None, suggested_experiment_status=ExperimentStatus.OPTIMIZATION, pausing_criteria=[MaxGenerationParallelism(threshold=3)])]). Iterations after 10 will take longer to generate due to model-fitting.

Ax multi-objective experiment over 5 inputs
Four process inputs use recipe grids; Se duty cycle is continuous.
Objectives: maximize screening-adjusted phase purity and crystallinity

```
# Attach each observed film with snapped process recipes, continuous duty cycle,
# and both screened outcomes.
for _, row in df_ax_training.iterrows():
    parameters = {name: float(row[name]) for name in BO_PARAMS}
    _, trial_index = ax_client.attach_trial(parameters=parameters)
    ax_client.complete_trial(
        trial_index=trial_index,
        raw_data={
            "phase_purity_screened": (float(row["phase_purity_screened"]), float("nan")),
            "crystallinity_norm_screened": (
                float(row["crystallinity_norm_screened"]), float("nan")
            ),
        },
    )

print(f"Attached {len(df_ax_training)} completed trials")
ax_client.get_trials_data_frame()[
    ["trial_index", "trial_status", "phase_purity_screened", "crystallinity_norm_screened"]
].head()
```

Attached 24 completed trials

   trial_index trial_status  phase_purity_screened  \
0            0    COMPLETED               0.703899   
1            1    COMPLETED               0.812876   
2            2    COMPLETED               0.917065   
3            3    COMPLETED               0.797570   
4            4    COMPLETED               0.878462   

   crystallinity_norm_screened  
0                     0.000000  
1                     0.081412  
2                     0.543550  
3                     0.296840  
4                     0.878462

```
# Ask Ax for candidate conditions along the screening-adjusted Pareto front.
N_SUGGESTIONS = 5
ax_suggestions = []
for _ in range(N_SUGGESTIONS):
    parameters, trial_index = ax_client.get_next_trial()
    ax_suggestions.append(parameters)
    ax_client.abandon_trial(trial_index=trial_index)  # placeholder, not observed

df_ax = pd.DataFrame(ax_suggestions)
for name, spec in AX_PARAMETER_GRID_SPECS.items():
    df_ax[name] = df_ax[name].round(spec[3])
on_lower, on_upper = SE_PULSE_ON_MS_BOUNDS
df_ax["se_pulse_on_ms"] = np.clip(
    np.rint(df_ax[SE_PULSE_DUTY_CYCLE_COLUMN] * SE_PULSE_PERIOD_MS),
    on_lower,
    on_upper,
).astype(int)
df_ax["se_pulse_off_ms"] = SE_PULSE_PERIOD_MS - df_ax["se_pulse_on_ms"]
df_ax[SE_PULSE_DUTY_CYCLE_COLUMN] = (
    df_ax["se_pulse_on_ms"] / SE_PULSE_PERIOD_MS
)
df_ax["se_pulse_period_ms"] = SE_PULSE_PERIOD_MS
df_ax["se_pulse_frequency_hz"] = SE_PULSE_FREQUENCY_HZ
df_ax.insert(0, "rank", range(1, len(df_ax) + 1))
df_ax.insert(1, "penalty_lambda", UNASSIGNED_AREA_PENALTY_LAMBDA)
print("Ax-suggested next conditions (screening-adjusted Pareto candidates):")
df_ax
```

/home/nomad-lanasc/xrd-bo-optimization-tf/xrd_bo_env/lib/python3.12/site-packages/linear_operator/utils/cholesky.py:41: NumericalWarning: A not p.d., added jitter of 1.0e-08 to the diagonal
  warnings.warn(

Ax-suggested next conditions (screening-adjusted Pareto candidates):

   rank  penalty_lambda  hard_bake_temp_c  selenization_temp_c  \
0     1            0.25             225.0                520.0   
1     2            0.25             250.0                520.0   
2     3            0.25             225.0                560.0   
3     4            0.25             250.0                520.0   
4     5            0.25             225.0                560.0   

   selenization_time_s  cbc_ratio  se_pulse_duty_cycle  se_pulse_on_ms  \
0               1800.0       0.63             0.178750             572   
1               1800.0       0.71             0.312500            1000   
2               1800.0       0.63             0.131562             421   
3               1800.0       0.63             0.212812             681   
4               1800.0       0.71             0.093750             300   

   se_pulse_off_ms  se_pulse_period_ms  se_pulse_frequency_hz  
0             2628                3200                 0.3125  
1             2200                3200                 0.3125  
2             2779                3200                 0.3125  
3             2519                3200                 0.3125  
4             2900                3200                 0.3125

```
# Save the Ax multi-objective suggestions for the report and later use.
from xrd_bo_optimization_tf.config import RESULTS_DATA_DIR

ax_suggestions_path = RESULTS_DATA_DIR / "bacuse2_ax_moo_suggestions.csv"
df_ax.to_csv(ax_suggestions_path, index=False)
print(f"Saved Ax MOO suggestions to {ax_suggestions_path}")
```

Saved Ax MOO suggestions to /home/nomad-lanasc/xrd-bo-optimization-tf/data/results/bacuse2_ax_moo_suggestions.csv

```
# Observed Pareto front: screened metrics where neither objective can improve without hurting the other.
pareto = ax_client.get_pareto_optimal_parameters()
pareto_rows = []
for trial_index, (params, (means, _)) in pareto.items():
    pareto_rows.append(
        {
            "trial_index": trial_index,
            "phase_purity_screened": means["phase_purity_screened"],
            "crystallinity_norm_screened": means["crystallinity_norm_screened"],
            **params,
        }
    )
df_pareto = pd.DataFrame(pareto_rows).sort_values("phase_purity_screened")
print(f"Pareto-optimal films: {len(df_pareto)} (values are GP model estimates)")
df_pareto[
    ["trial_index", "phase_purity_screened", "crystallinity_norm_screened", *BO_PARAMS]
].round(3)
```

Pareto-optimal films: 3 (values are GP model estimates)

   trial_index  phase_purity_screened  crystallinity_norm_screened  \
0            4                  0.833                        0.818   
2           10                  0.840                        0.582   
1            2                  0.875                        0.532   

   hard_bake_temp_c  selenization_temp_c  selenization_time_s  cbc_ratio  \
0             250.0                540.0               1800.0       0.63   
2             250.0                520.0               1200.0       0.63   
1             250.0                560.0               1800.0       0.71   

   se_pulse_duty_cycle  
0                0.156  
2                0.312  
1                0.156

```
# Pareto front plot in the screening-adjusted objective space.
import matplotlib.pyplot as plt

import xrd_bo_optimization_tf.plotting as plotting  # applies the colorblind theme

figure, axis = plt.subplots(figsize=(8, 6))
axis.scatter(
    df_ax_training["phase_purity_screened"],
    df_ax_training["crystallinity_norm_screened"],
    s=60,
    edgecolor="k",
    linewidth=0.5,
    label="observed films (snapped to recipe grid)",
    zorder=2,
)
axis.plot(
    df_pareto["phase_purity_screened"],
    df_pareto["crystallinity_norm_screened"],
    "o--",
    color=plotting.COLOR_IMPURITY,
    markersize=10,
    markeredgecolor="k",
    label="screened Pareto front",
    zorder=3,
)
axis.set_xlabel("screening-adjusted phase purity")
axis.set_ylabel("screening-adjusted normalized crystallinity")
axis.set_title("Screened Pareto front: phase purity vs crystallinity")
axis.legend(frameon=False)
figure.tight_layout()
figure.savefig(
    plotting.FIGURES_DIR / "bacuse2_ax_pareto_front.png", dpi=150, bbox_inches="tight"
)
plt.show()
```

```
# Compare Ax and notebook 3's screened searches using the same inputs.
from xrd_bo_optimization_tf.config import RESULTS_DATA_DIR

skopt_path = RESULTS_DATA_DIR / "bacuse2_bo_suggestions.csv"
if skopt_path.is_file():
    df_skopt = pd.read_csv(skopt_path)
    common = [
        "rank", *BO_PARAMS, "se_pulse_on_ms", "se_pulse_off_ms",
        "se_pulse_period_ms", "se_pulse_frequency_hz",
    ]
    comparison = pd.concat(
        {
            "Ax (screened MOO)": df_ax.reindex(columns=common),
            "skopt (screened weighted)": df_skopt.reindex(columns=common),
        },
        axis=0,
    )
    print("Both workflows use the same five inputs and λ=0.25; Ax maximizes two screened outcomes while skopt maximizes their weighted scalar score.")
    print("Four numeric process inputs use recipe grids; pulse duty cycle is a continuous GP input, quantized to 1 ms timing recipes.")
    display(comparison.round(4))
else:
    print(f"skopt suggestions not found at {skopt_path}; run notebook 3 first")
```

Both workflows use the same five inputs and λ=0.25; Ax maximizes two screened outcomes while skopt maximizes their weighted scalar score.
Four numeric process inputs use recipe grids; pulse duty cycle is a continuous GP input, quantized to 1 ms timing recipes.

                             rank  hard_bake_temp_c  selenization_temp_c  \
Ax (screened MOO)         0     1             225.0                520.0   
                          1     2             250.0                520.0   
                          2     3             225.0                560.0   
                          3     4             250.0                520.0   
                          4     5             225.0                560.0   
skopt (screened weighted) 0     1             225.0                540.0   
                          1     2             225.0                540.0   
                          2     3             225.0                540.0   
                          3     4             225.0                540.0   
                          4     5             225.0                540.0   

                             selenization_time_s  cbc_ratio  \
Ax (screened MOO)         0               1800.0       0.63   
                          1               1800.0       0.71   
                          2               1800.0       0.63   
                          3               1800.0       0.63   
                          4               1800.0       0.71   
skopt (screened weighted) 0               1800.0       0.67   
                          1               1800.0       0.67   
                          2               1800.0       0.67   
                          3               1800.0       0.65   
                          4               1800.0       0.71   

                             se_pulse_duty_cycle  se_pulse_on_ms  \
Ax (screened MOO)         0               0.1788             572   
                          1               0.3125            1000   
                          2               0.1316             421   
                          3               0.2128             681   
                          4               0.0938             300   
skopt (screened weighted) 0               0.1547             495   
                          1               0.1459             467   
                          2               0.1353             433   
                          3               0.1297             415   
                          4               0.1278             409   

                             se_pulse_off_ms  se_pulse_period_ms  \
Ax (screened MOO)         0             2628                3200   
                          1             2200                3200   
                          2             2779                3200   
                          3             2519                3200   
                          4             2900                3200   
skopt (screened weighted) 0             2705                3200   
                          1             2733                3200   
                          2             2767                3200   
                          3             2785                3200   
                          4             2791                3200   

                             se_pulse_frequency_hz  
Ax (screened MOO)         0                 0.3125  
                          1                 0.3125  
                          2                 0.3125  
                          3                 0.3125  
                          4                 0.3125  
skopt (screened weighted) 0                 0.3125  
                          1                 0.3125  
                          2                 0.3125  
                          3                 0.3125  
                          4                 0.3125

File: notebooks/2.xrd_analysis.ipynb (part 2 of 2)
Wrote 28 new or updated scan metrics to /home/nomad-lanasc/xrd-bo-optimization-tf/data/results/bacuse2_xrd_analysis_metrics.csv
   sample_id   series  crystallinity  primary_fwhm  phase_purity  \
    "target_34_cluster_area_counts_deg": "Target 34.3°",
    "mixed_candidate_27_region_area_counts_deg": "Mixed 26.8–27.4°",
    "BaSeO4_28p057_area_counts_deg": "BaSeO₄ 28.06°",
    "BaSeO4_30p618_area_counts_deg": "BaSeO₄ 30.62°",
    "mixed_candidate_38_region_area_counts_deg": "Mixed 38.3–39.0°",
}
pretty_area_spearman = area_spearman.rename(index=area_label_map, columns=area_label_map)
figure, axis = plt.subplots(figsize=(11, 8), layout="constrained")
sns.heatmap(
    pretty_area_spearman,
    vmin=-1,
    vmax=1,
    center=0,
    cmap="vlag",
    annot=True,
    fmt=".2f",
    annot_kws={"fontsize": 9},
    square=True,
    cbar_kws={"label": "Spearman ρ", "shrink": 0.78},
    ax=axis,
)
axis.tick_params(axis="x", labelrotation=35, labelsize=9)
axis.tick_params(axis="y", labelrotation=0, labelsize=9)
axis.set_title("Fixed-window peak-area correlations across 25 scans")
figure.savefig(
    OUTPUTS_DIR / "figures" / "bacuse2_peak_area_spearman.png",
    dpi=170,
    bbox_inches="tight",
)
plt.show()

# Raw area vs reference-target areas, plus scan-scale-reduced ratios vs
# candidate-region ratios. Color denotes synthesis series.
figure, axes = plt.subplots(1, 2, figsize=(14, 6), layout="constrained")
for series, group in peak_area_diagnostics.groupby("series"):
    axes[0].scatter(group[target_reference_cols[0]], group["feature_22p2_23p4_area_counts_deg"], label=series, s=55, edgecolor="k", linewidth=0.4)
    axes[1].scatter(group["target_29_cluster_area_counts_deg"] / group["target_reference_area_mean"], group["feature_22p2_23p4_to_target_ratio"], label=series, s=55, edgecolor="k", linewidth=0.4)
axes[0].set(xlabel="BaCu₂Se₂ reference region near 29.37° (counts·deg)", ylabel="22.2–23.4° feature region (counts·deg)", title="Raw integrated areas")
axes[1].set(xlabel="29.37° area / mean target reference area", ylabel="22.2–23.4° area / mean target reference area", title="Target-normalized areas")
for axis in axes:
    axis.grid(alpha=0.25)
axes[1].legend(title="Series", bbox_to_anchor=(1.02, 1), loc="upper left", fontsize="small")
figure.savefig(OUTPUTS_DIR / "figures" / "bacuse2_peak_area_cross_sample.png", dpi=160, bbox_inches="tight")
plt.show()

# Audit the current peak-purity blind spot: per-scan area share in unmatched or
# overlapping detected-peak windows. This diagnostic is not yet a BO objective.
print("\nUnassigned/overlap detected-area diagnostic (not a revised purity score):")
display(peak_area_diagnostics[["sample_id", "series", "unassigned_or_overlap_area_fraction", "n_unmatched_peaks", "overlap_ambiguous_detected_area"]].sort_values("unassigned_or_overlap_area_fraction", ascending=False).round(3))
```

Integrated fixed-window diagnostics for 28 scans: /home/nomad-lanasc/xrd-bo-optimization-tf/data/results/bacuse2_xrd_peak_area_diagnostics.csv


Cross-sample correlations (descriptive; ratios reduce but do not remove scale/texture effects):

                                   x  \
0  feature_22p2_23p4_area_counts_deg   
1  feature_22p2_23p4_area_counts_deg   
2  feature_22p2_23p4_to_target_ratio   
3  feature_22p2_23p4_to_target_ratio   
4  feature_22p2_23p4_to_target_ratio   
5  feature_22p2_23p4_to_target_ratio   

                                           y   n  pearson_r  pearson_r2  \
0          target_29_cluster_area_counts_deg  28     -0.268       0.072   
1          target_34_cluster_area_counts_deg  28      0.015       0.000   
2  mixed_candidate_27_region_to_target_ratio  28      0.560       0.314   
3              BaSeO4_28p057_to_target_ratio  28      0.680       0.463   
4              BaSeO4_30p618_to_target_ratio  28      0.519       0.269   
5  mixed_candidate_38_region_to_target_ratio  28      0.269       0.072   

   spearman_rho  spearman_bootstrap_95ci_low  spearman_bootstrap_95ci_high  
0        -0.159                       -0.557                         0.286  
1         0.062                       -0.354                         0.505  
2         0.447                        0.079                         0.722  
3         0.488                        0.092                         0.752  
4         0.249                       -0.169                         0.587  
5         0.485                        0.135                         0.731


Within-series log-area correlations (campaign-centered; interpret very cautiously):

                                       x  \
0  log_feature_22p2_23p4_area_counts_deg   
1  log_feature_22p2_23p4_area_counts_deg   

                                       y   n  pearson_r  pearson_r2  \
0  log_target_29_cluster_area_counts_deg  28     -0.109       0.012   
1  log_target_34_cluster_area_counts_deg  28     -0.018       0.000   

   spearman_rho  spearman_bootstrap_95ci_low  spearman_bootstrap_95ci_high  
0        -0.198                       -0.598                         0.206  
1        -0.087                       -0.487                         0.292


Unassigned/overlap detected-area diagnostic (not a revised purity score):

    sample_id   series  unassigned_or_overlap_area_fraction  \
13   260721D3  260721D                                1.000   
6    260429B3  260429B                                0.910   
9    260429C3  260429C                                0.838   
4    260429B1  260429B                                0.810   
17   260901A1  260901A                                0.798   
1   260429A12  260429A                                0.748   
22   260901B4  260901B                                0.733   
11  260721D11  260721D                                0.696   
18   260901A2  260901A                                0.695   
24   260908B6  260908B                                0.622   
14   260721D4  260721D                                0.618   
25   260929A1  260929A                                0.613   
8    260429C2  260429C                                0.560   
15   260721D5  260721D                                0.559   
26   260929A2  260929A                                0.542   
0   260429A11  260429A                                0.520   
5    260429B2  260429B                                0.486   
10   260721D1  260721D                                0.477   
12   260721D2  260721D                                0.465   
7    260429C1  260429C                                0.419   
19   260901A4  260901A                                0.399   
23   260901B5  260901B                                0.361   
20   260901B1  260901B                                0.359   
21   260901B2  260901B                                0.356   
16   260721D6  260721D                                0.343   
3    260429A3  260429A                                0.332   
27   260929A3  260929A                                0.266   
2    260429A2  260429A                                0.000   

    n_unmatched_peaks  overlap_ambiguous_detected_area  
13                  7                              0.0  
6                   4                              0.0  
9                   1                              0.0  
4                   3                              0.0  
17                  3                              0.0  
1                   2                              0.0  
22                  1                              0.0  
11                  3                              0.0  
18                  3                              0.0  
24                  3                              0.0  
14                  2                              0.0  
25                  3                              0.0  
8                   2                              0.0  
15                  2                              0.0  
26                  3                              0.0  
0                   2                              0.0  
5                   1                              0.0  
10                  2                              0.0  
12                  2                              0.0  
7                   2                              0.0  
19                  2                              0.0  
23                  1                              0.0  
20                  2                              0.0  
21                  1                              0.0  
16                  1                              0.0  
3                   1                              0.0  
27                  2                              0.0  
2                   0                              0.0

```
# Audit Au/In contact-layer classifications separately from film impurities.
contact_audit = df_metrics[
    ["sample_id", "n_contact_matches", "n_Au_contact_matches", "n_In_contact_matches", "phase_purity"]
].merge(
    peak_area_diagnostics[
        [
            "sample_id",
            "n_contact_peaks",
            "contact_excluded_detected_area",
            "unassigned_or_overlap_area_fraction",
        ]
    ],
    on="sample_id",
    how="left",
    validate="one_to_one",
)
contact_matches = contact_audit.loc[contact_audit["n_contact_matches"].fillna(0).gt(0)]
print(f"Samples with Au/In contact matches: {len(contact_matches)}")
print("Au/In contact intervals are excluded from purity accounting and the unassigned/overlap penalty.")
display(contact_matches.round(3))
```

Samples with Au/In contact matches: 5
Au/In contact intervals are excluded from purity accounting and the unassigned/overlap penalty.

   sample_id  n_contact_matches  n_Au_contact_matches  n_In_contact_matches  \
20  260901B1                1.0                   1.0                   0.0   
22  260901B4                2.0                   2.0                   0.0   
23  260901B5                1.0                   1.0                   0.0   
24  260908B6                2.0                   2.0                   0.0   
27  260929A3                1.0                   1.0                   0.0   

    phase_purity  n_contact_peaks  contact_excluded_detected_area  \
20         0.688                1                          64.370   
22         1.000                2                          72.285   
23         0.649                1                          68.000   
24         1.000                2                          91.170   
27         1.000                1                          15.570   

    unassigned_or_overlap_area_fraction  
20                                0.359  
22                                0.733  
23                                0.361  
24                                0.622  
27                                0.266
