Repository: GarzonDiegoFEUP/xrd-bo-optimization-tf

# α-BaCu₂Se₂ Thin-Film Analysis and Bayesian Optimization

This project analyzes α-BaCu₂Se₂ thin films using synthesis parameters and
X-ray diffraction (XRD) scans pulled directly from the NOMAD Oasis REST API.
The pipeline matches observed XRD peaks to ICDD reference cards to identify the
α-BaCu₂Se₂ target phase, impurities (β-BaCu₂Se₂, Cu₂Se, CuSe, BaSe, BaSe₂,
BaSe₃, BaSeO₃, BaSeO₄), and Au/In
contact-layer peaks. In is considered a contact only in series 260929A; Au may
be matched across series. Contacts are classified separately and plotted with
one shared marker, but their reference-card bars are hidden. Contact intervals
are excluded from both the target-vs-impurity phase-purity calculation and the
unmatched/overlap screening penalty. The α target is always drawn in the XRD
plots; impurity reference bars and markers appear only for phases with matched
peaks. The pipeline computes phase purity and
crystallinity for each film, then uses a Gaussian-process Bayesian optimizer to
suggest synthesis conditions that maximize a combined score.

The optimization space has five inputs: hard-bake temperature, selenization
temperature, selenization time, precursor Cu/(Ba+Cu) ratio (CBC), and continuous
Se pulse duty cycle. Pulse on/off durations are derived from a fixed 3200 ms
(3.2 s) period; frequency is therefore constant at 0.3125 Hz and is reported
as metadata, not fitted as an optimizer dimension. Suggestions quantize the on
time to 1 ms increments and report the resulting on/off recipe values. Only
three duty-cycle levels are observed, so intermediate suggestions rely on an
exploratory smooth-interpolation assumption. Spin speed,
soft-bake temperature, spin-to-selenization gap, spin-cycle count, and Mo
coating remain recorded descriptors, not optimizer inputs. The gap and coating
effects need deliberate matched experiments before inclusion. Two optimization
strategies are provided:

- **Single objective** (notebook 3, scikit-optimize): maximize
  `(0.7 × phase_purity + 0.3 × crystallinity_norm) × (1 − 0.25 × A)`, where
  `A` is the unmatched/overlap detected-peak-area fraction after known Au/In
  contact intervals are excluded (In only in series 260929A). This fixed penalty is a provisional screening
  proxy, not a phase fraction or validated impurity metric; it does not
  independently identify the ~23° feature. The four numeric inputs are
  restricted to the shared experimental recipe grids and duty cycle is modeled
  continuously over the observed timing bounds.
- **Multi-objective** (notebook 4, Ax/BoTorch): maximize phase purity and
  normalized crystallinity separately, each multiplied by the same configured
  `(1 − 0.25 × A)` screening factor, and trace the Pareto front (qNEHVI). Au/In
  contact intervals are excluded from `A` in this objective as well.
  The same five inputs and numeric grids are used (including 25 °C hard-bake
  steps), with duty cycle as a continuous input. This remains a Pareto formulation, not the same scalar
  objective as notebook 3.

## Repository structure

- `xrd_bo_optimization_tf/` — reusable package: NOMAD API client
  (`nomad_api.py`), local-archive helpers (`nomad_client.py`), synthesis
  extraction (`synthesis.py`), XRD loading (`xrd_io.py`), peak analysis
  (`peak_analysis.py`), phase matching (`phase_matching.py`), plotting
  (`plotting.py`), Bayesian optimization (`bayesian_opt.py`), and PDF report
  generation (`report.py`).
- `notebooks/` — workflow entry points:
  1. `1. synthesis_parameters_extraction.ipynb` — pulls synthesis records from
     NOMAD (falls back to a local export, then a CSV) and writes the complete
     database to `data/processed/bacuse2_synthesis_database_nomad.csv`.
  2. `2.xrd_analysis.ipynb` — loads XRD scans from the staged NOMAD archives,
     matches peaks, computes metrics, and writes
     `data/results/bacuse2_xrd_analysis_metrics.csv` plus figures.
  2.1. `2.1.xrd_260901B2_omega.ipynb` — extra XRD analysis for sample 260901B2
     only: seven grazing-incidence scans at omega 0.1–1.1° (20–35° 2θ). It fits
     each peak per omega (`data/results/260901B2_omega_peak_fits.csv`), plots
     intensity vs omega, and compares the ~23° feature with the other 260901
     samples to test whether it belongs to the BaCuSe layer or to an
     impurity/secondary phase. It uses a lowered 3 % card-intensity threshold to include the weak alpha/beta lines near 23°. It does not feed the optimizer; notebook 2 uses the full-range
     GI 0.2° scan for this sample.
  3. `3.bo_xrd.ipynb` — exploratory analysis (Spearman correlations, GP
     objective surface) and single-objective Bayesian-optimization suggestions
     (scikit-optimize, weighted objective).
  4. `4.bo_xrd_ax.ipynb` — multi-objective Bayesian optimization with Ax
     (BoTorch): phase purity and crystallinity are separate objectives, the
     Pareto front is found via qNEHVI, and suggestions are compared against
     notebook 3.

File: outputs/rietx_lebail_trial/260429B2_lebail_metadata.json
{
  "sample_id": "260429B2",
  "archive": "data/raw/nomad_staging/mZdfUGtwRr-qtYuvxb0lfQ/260429B2 BaCuSe GI02.archive.json",
  "data_file": "260429B2 BaCuSe GI0.2.xrdml",
  "measurement_geometry": "Grazing Incidence X-Ray Diffraction (GIXRD)",
  "omega": [
    0.2
  ],
  "source_peak_wavelength_A": 1.540598,
  "kalpha_two_A": 1.544426,
  "ratio_kalpha2_kalpha1": 0.5,
  "point_count": 2500,
  "two_theta_range_deg": [
    10.01,
    59.99
  ],
  "median_step_deg": 0.019999999999999574,
  "geometry_used_by_rietx": "bragg_brentano",
  "geometry_limitation": "rietx 1.10 has no fixed-incidence GIXRD geometry. The instrument uses flat-plate Bragg-Brentano reflection geometry as a profile-fitting proxy; interpret the fit and phase quantities as exploratory only.",
  "fit_mode": "lebail",
  "fit_statistics": {
    "rwp": 0.1781005340676095,
    "rp": 0.12881802938891332,
    "rexp": 0.1403990415760807,
    "chi2": 1.609170852027256,
    "gof": 1.2685309818949069,
    "rwp_background_subtracted": 0.40043775413894306,
    "durbin_watson": 1.775389322601287,
    "esd_inflation": 1.3566064733849432,
    "n_points": 2500,
    "n_free_parameters": 26,
    "max_shift_over_esd": 0.00018488151871739471,
    "identifiability_clause": null
  },
  "stages": [
    {
      "name": "bkg",
      "status": "converged",
      "n_iterations": 2,
      "cost_initial": 77626.75235789087,
      "cost_final": 75332.00657874448,
      "freed": [
        "instrument.background.c0",
        "instrument.background.c1",
        "instrument.background.c2",
        "instrument.background.c3",
        "instrument.background.c4",
        "instrument.background.c5"
      ],
      "ftol": 1e-06,
      "window_area_tol": null,
      "n_constraint_truncations": 0,
      "n_degenerate_cell_probes": 0,
      "n_lapack_fallbacks": 0,
      "held": [],
      "held_reach": {},
      "scale_b_held": {},
      "width_twins_held": {},
      "released": [],
      "moment_flat_axes": {},
      "moment_turned": [],
      "blocked_by_hold": [],
      "unknown_paths": [],
      "unreached_histograms": {},
      "seeded": {},
      "moment_angle_tests": null,
      "cell_reset": [],
      "collapsed": []
    },
    {
      "name": "zero",
      "status": "converged",
      "n_iterations": 53,
      "cost_initial": 57512.86726269191,
      "cost_final": 55713.43374161459,
      "freed": [
        "instrument.zero_shift"
      ],
      "ftol": 1e-06,
      "window_area_tol": null,
      "n_constraint_truncations": 0,
      "n_degenerate_cell_probes": 0,
      "n_lapack_fallbacks": 0,
      "held": [],
      "held_reach": {},
      "scale_b_held": {},
      "width_twins_held": {},
      "released": [],
      "moment_flat_axes": {},
      "moment_turned": [],
      "blocked_by_hold": [],
      "unknown_paths": [],
      "unreached_histograms": {},
      "seeded": {},
      "moment_angle_tests": null,
      "cell_reset": [],
      "collapsed": []
    },
    {
      "name": "cell",
      "status": "converged",
      "n_iterations": 256,
      "cost_initial": 48869.86052951088,
      "cost_final": 46317.307614674406,
      "freed": [
        "phases.0.cell.a",
        "phases.0.cell.b",
        "phases.0.cell.c",
        "phases.1.cell.a",
        "phases.2.cell.a",
        "phases.4.cell.a",
        "phases.4.cell.b",
        "phases.4.cell.c"
      ],
      "ftol": 1e-06,
      "window_area_tol": null,
      "n_constraint_truncations": 0,
      "n_degenerate_cell_probes": 2,
      "n_lapack_fallbacks": 0,
      "held": [],
      "held_reach": {},
      "scale_b_held": {},
      "width_twins_held": {},
      "released": [],
      "moment_flat_axes": {},
      "moment_turned": [],
      "blocked_by_hold": [],
      "unknown_paths": [],
      "unreached_histograms": {},
      "seeded": {},
      "moment_angle_tests": null,
      "cell_reset": [
        "phases.3.cell.a",
        "phases.3.cell.b",
        "phases.3.cell.c",
        "phases.3.cell.alpha",
        "phases.3.cell.beta",
        "phases.3.cell.gamma"
      ],
      "collapsed": []
    },
    {
      "name": "profile_w",
      "status": "converged",
      "n_iterations": 414,
      "cost_initial": 42083.920914420865,
      "cost_final": 2618.778394595938,
      "freed": [
        "instrument.profile.w"
      ],
      "ftol": 1e-06,
      "window_area_tol": null,
      "n_constraint_truncations": 0,
      "n_degenerate_cell_probes": 1,
      "n_lapack_fallbacks": 0,
      "held": [
        "phases.1.cell.a"
      ],
      "held_reach": {
        "phases.1.cell.a": [
          "phases.1.cell.b",
          "phases.1.cell.c"
        ]
      },
      "scale_b_held": {},
      "width_twins_held": {},
      "released": [],
      "moment_flat_axes": {},
      "moment_turned": [],
      "blocked_by_hold": [],
      "unknown_paths": [],
      "unreached_histograms": {},
      "seeded": {},
      "moment_angle_tests": null,
      "cell_reset": [
        "phases.3.cell.a",
        "phases.3.cell.b",
        "phases.3.cell.c",
        "phases.3.cell.alpha",
        "phases.3.cell.beta",
        "phases.3.cell.gamma"
      ],
      "collapsed": [
        "phases.1.cell.a"
      ]
    },
    {
      "name": "profile",
      "status": "converged",
      "n_iterations": 202,
      "cost_initial": 2092.1770115232302,
      "cost_final": 1896.1737672948377,
      "freed": [
        "instrument.profile.u",
        "instrument.profile.v",
        "instrument.profile.x",
        "instrument.profile.y"
      ],
      "ftol": 1e-06,
      "window_area_tol": null,
      "n_constraint_truncations": 182,
      "n_degenerate_cell_probes": 3,
      "n_lapack_fallbacks": 0,
      "held": [],
      "held_reach": {},
      "scale_b_held": {},
      "width_twins_held": {},
      "released": [],
      "moment_flat_axes": {},
      "moment_turned": [],
      "blocked_by_hold": [],
      "unknown_paths": [],
      "unreached_histograms": {},
      "seeded": {},
      "moment_angle_tests": null,
      "cell_reset": [],
      "collapsed": []
    },
    {
      "name": "closing",
      "status": "max_iter",
      "n_iterations": 400,
      "cost_initial": 2006.4588780435372,
      "cost_final": 1877.3369411256012,
      "freed": [
        "phases.0.cell.a",
        "phases.0.cell.b",
        "phases.0.cell.c",
        "phases.1.cell.a",
        "phases.2.cell.a",
        "phases.3.cell.a",
        "phases.3.cell.b",
        "phases.3.cell.c",
        "phases.3.cell.alpha",
        "phases.3.cell.beta",
        "phases.3.cell.gamma",
        "phases.4.cell.a",
        "phases.4.cell.b",
        "phases.4.cell.c",
        "instrument.zero_shift",
        "instrument.profile.u",
        "instrument.profile.v",
        "instrument.profile.w",
        "instrument.profile.x",
        "instrument.profile.y",
        "instrument.background.c0",
        "instrument.background.c1",
        "instrument.background.c2",
        "instrument.background.c3",
        "instrument.background.c4",
        "instrument.background.c5"
      ],
      "ftol": null,
      "window_area_tol": 0.001,
      "n_constraint_truncations": 389,
      "n_degenerate_cell_probes": 0,
      "n_lapack_fallbacks": 0,
      "held": [],
      "held_reach": {},
      "scale_b_held": {},
      "width_twins_held": {},
      "released": [],
      "moment_flat_axes": {},
      "moment_turned": [],
      "blocked_by_hold": [],
      "unknown_paths": [],
      "unreached_histograms": {},
      "seeded": {},
      "moment_angle_tests": null,
      "cell_reset": [],
      "collapsed": []
    }
  ],
  "diagnostics": [
    {
      "level": "warning",
      "code": "SPECIES_FALLBACK_NEUTRAL",
      "message": "'Se2-' is absent from the Waasmaier-Kirfel table and was scattered as neutral Se, with 33.99 electrons against the ion's 36 (-5.6%).",
      "where": [
        "phases.2.atoms.1.species"
      ],
      "suggestion": "Accept neutral Se as the model, or substitute a tabulated ion of the same element with a nearby charge as a deliberate approximation.",
      "value": -0.05579322222222219
    },
    {
      "level": "warning",
      "code": "SPECIES_FALLBACK_NEUTRAL",
      "message": "'Se4+' is absent from the Waasmaier-Kirfel table and was scattered as neutral Se, with 33.99 electrons against the ion's 30 (+13.3%).",
      "where": [
        "phases.3.atoms.2.species",
        "phases.3.atoms.3.species"
      ],
      "suggestion": "Accept neutral Se as the model, or substitute a tabulated ion of the same element with a nearby charge as a deliberate approximation.",
      "value": 0.13304813333333337
    },
    {
      "level": "warning",
      "code": "SPECIES_FALLBACK_NEUTRAL",
      "message": "'Se6+' is absent from the Waasmaier-Kirfel table and was scattered as neutral Se, with 33.99 electrons against the ion's 28 (+21.4%).",
      "where": [
        "phases.4.atoms.1.species"
      ],
      "suggestion": "Accept neutral Se as the model, or substitute a tabulated ion of the same element with a nearby charge as a deliberate approximation.",
      "value": 0.2139801428571429
    },
    {
      "level": "warning",
      "code": "CELL_RUNAWAY",
      "message": "2 free cell parameters left \u00b16\u00b0 of this stage's starting cell during solving: phases.3.cell.alpha, phases.3.cell.gamma. The phase's free cell was restored to this stage's starting values and held while the stage solved again (solved -> restored): phases.3.cell.a 4.66553 -> 4.72732 \u00c5; phases.3.cell.b 5.60692 -> 5.68405 \u00c5; phases.3.cell.c 6.95271 -> 6.88163 \u00c5; phases.3.cell.alpha 273.688 -> 90 \u00b0; phases.3.cell.beta 106.846 -> 107.076 \u00b0; phases.3.cell.gamma 228.481 -> 90 \u00b0.",
      "where": [
        "phases.3.cell.a",
        "phases.3.cell.b",
        "phases.3.cell.c",
        "phases.3.cell.alpha",
        "phases.3.cell.beta",
        "phases.3.cell.gamma"
      ],
      "suggestion": "Fix one phase's cell, hold the other free phase, or free the cell in its own stage away from the degenerate pairing.",
      "value": 183.68824398131557
    },
    {
      "level": "warning",
      "code": "CELL_RUNAWAY",
      "message": "2 free cell parameters left \u00b16\u00b0 of this stage's starting cell during solving: phases.3.cell.alpha, phases.3.cell.gamma. The phase's free cell was restored to this stage's starting values and held while the stage solved again (solved -> restored): phases.3.cell.a 4.81589 -> 4.72732 \u00c5; phases.3.cell.b 5.6855 -> 5.68405 \u00c5; phases.3.cell.c 6.8844 -> 6.88163 \u00c5; phases.3.cell.alpha 19103.9 -> 90 \u00b0; phases.3.cell.beta 107.16 -> 107.076 \u00b0; phases.3.cell.gamma -6752.73 -> 90 \u00b0.",
      "where": [
        "phases.3.cell.a",
        "phases.3.cell.b",
        "phases.3.cell.c",
        "phases.3.cell.alpha",
        "phases.3.cell.beta",
        "phases.3.cell.gamma"
      ],
      "suggestion": "Fix one phase's cell, hold the other free phase, or free the cell in its own stage away from the degenerate pairing.",
      "value": 19013.892674141414
    },
    {
      "level": "info",
      "code": "CONSTRAINT_ACTIVE",
      "message": "The bounded-LM driver held 389 step(s) on a linear inequality constraint (instrument.profile Lorentzian (phases.0): 389; instrument.profile Lorentzian (phases.1): 233; instrument.profile Lorentzian (phases.2): 389; instrument.profile Lorentzian (phases.3): 389; instrument.profile Lorentzian (phases.4): 389) in stage 'closing'.",
      "where": [],
      "suggestion": "Vary the starting seed and quote the values only if they survive. At some reflection the data asked for no Gaussian width (the \u0393_G\u00b2 floor, 1e-8 deg\u00b2), so U, V, W and the phase's Gaussian size and strain describe that floor.",
      "value": null
    },
    {
      "level": "info",
      "code": "CELL_DEGENERATE_PROBE",
      "message": "The search reached 6 degenerate cell trial(s) (zero or negative volume) in stage(s) 'cell', 'profile_w', 'profile' and pushed each one back out.",
      "where": [
        "cell",
        "profile_w",
        "profile"
      ],
      "suggestion": null,
      "value": 6.0
    },
    {
      "level": "warning",
      "code": "PEAK_WIDTH_LAW_MISMATCH",
      "message": "The measured FWHM of 0.0708\u00b0 (median of the 12 most prominent lines) differs by a factor of 0.1 from the 0.6320\u00b0 that the fitted widths of phase 0 (BaCu2Se2, the closest of the model's phases) give.",
      "where": [
        "phases.0",
        "instrument.profile"
      ],
      "suggestion": "Read SIZE_UNUSUALLY_SMALL, STRAIN_UNUSUALLY_LARGE and BOUND_HIT for a width term that ran away, then check that instrument.profile is not broader than this diffractometer.",
      "value": 0.11195971971419101
    },
    {
      "level": "warning",
      "code": "STAGE_MAX_ITER",
      "message": "Stage 'closing' stopped on its iteration budget.",
      "where": [],
      "suggestion": "Free fewer parameters at once, or check the diagnostics for a correlation or bound hit in the same stage.",
      "value": null
    },
    {
      "level": "warning",
      "code": "PATTERN_UNDERSAMPLED",
      "message": "The median fitted peak spans 1.3 steps across its FWHM (7 peaks), below the 5 the guidelines ask for.",
      "where": [],
      "suggestion": "Re-collect at a step near FWHM/5 if the intensities must be quotable.",
      "value": null
    },
    {
      "level": "warning",
      "code": "LEBAIL_ALTERNATION_STOPPED",
      "message": "The Le Bail alternation stopped at the first pass that did not lower Rwp. Pass 1 of 2 was kept (Rwp % per pass: 17.810, 17.820).",
      "where": [],
      "suggestion": "Check the cell and the background before you read the kept pass.",
      "value": 0.1781005340676095
    }
  ],
  "cif_diagnostics": [],
  "phase_names": [
    "BaCu2Se2",
    "Cu2Se",
    "BaSe",
    "BaSeO3",
    "BaSeO4"
  ],
  "weight_fractions_reported": false
}
