Repository: GarzonDiegoFEUP/xrd-bo-optimization-tf

# α-BaCu₂Se₂ Thin-Film Analysis and Bayesian Optimization

This project analyzes α-BaCu₂Se₂ thin films using synthesis parameters and
X-ray diffraction (XRD) scans pulled directly from the NOMAD Oasis REST API.
The pipeline matches observed XRD peaks to ICDD reference cards to identify the
α-BaCu₂Se₂ target phase, impurities (β-BaCu₂Se₂, Cu₂Se, CuSe, BaSe, BaSe₂,
BaSe₃, BaSeO₃, BaSeO₄), and Au/In
contact-layer peaks. In is considered a contact only in series 260929A; Au may
be matched across series. Contacts are classified separately and plotted with
one shared marker, but their reference-card bars are hidden. Contact intervals
are excluded from both the target-vs-impurity phase-purity calculation and the
unmatched/overlap screening penalty. The α target is always drawn in the XRD
plots; impurity reference bars and markers appear only for phases with matched
peaks. The pipeline computes phase purity and
crystallinity for each film, then uses a Gaussian-process Bayesian optimizer to
suggest synthesis conditions that maximize a combined score.

The optimization space has five inputs: hard-bake temperature, selenization
temperature, selenization time, precursor Cu/(Ba+Cu) ratio (CBC), and continuous
Se pulse duty cycle. Pulse on/off durations are derived from a fixed 3200 ms
(3.2 s) period; frequency is therefore constant at 0.3125 Hz and is reported
as metadata, not fitted as an optimizer dimension. Suggestions quantize the on
time to 1 ms increments and report the resulting on/off recipe values. Only
three duty-cycle levels are observed, so intermediate suggestions rely on an
exploratory smooth-interpolation assumption. Spin speed,
soft-bake temperature, spin-to-selenization gap, spin-cycle count, and Mo
coating remain recorded descriptors, not optimizer inputs. The gap and coating
effects need deliberate matched experiments before inclusion. Two optimization
strategies are provided:

- **Single objective** (notebook 3, scikit-optimize): maximize
  `(0.7 × phase_purity + 0.3 × crystallinity_norm) × (1 − 0.25 × A)`, where
  `A` is the unmatched/overlap detected-peak-area fraction after known Au/In
  contact intervals are excluded (In only in series 260929A). This fixed penalty is a provisional screening
  proxy, not a phase fraction or validated impurity metric; it does not
  independently identify the ~23° feature. The four numeric inputs are
  restricted to the shared experimental recipe grids and duty cycle is modeled
  continuously over the observed timing bounds.
- **Multi-objective** (notebook 4, Ax/BoTorch): maximize phase purity and
  normalized crystallinity separately, each multiplied by the same configured
  `(1 − 0.25 × A)` screening factor, and trace the Pareto front (qNEHVI). Au/In
  contact intervals are excluded from `A` in this objective as well.
  The same five inputs and numeric grids are used (including 25 °C hard-bake
  steps), with duty cycle as a continuous input. This remains a Pareto formulation, not the same scalar
  objective as notebook 3.

## Repository structure

- `xrd_bo_optimization_tf/` — reusable package: NOMAD API client
  (`nomad_api.py`), local-archive helpers (`nomad_client.py`), synthesis
  extraction (`synthesis.py`), XRD loading (`xrd_io.py`), peak analysis
  (`peak_analysis.py`), phase matching (`phase_matching.py`), plotting
  (`plotting.py`), Bayesian optimization (`bayesian_opt.py`), and PDF report
  generation (`report.py`).
- `notebooks/` — workflow entry points:
  1. `1. synthesis_parameters_extraction.ipynb` — pulls synthesis records from
     NOMAD (falls back to a local export, then a CSV) and writes the complete
     database to `data/processed/bacuse2_synthesis_database_nomad.csv`.
  2. `2.xrd_analysis.ipynb` — loads XRD scans from the staged NOMAD archives,
     matches peaks, computes metrics, and writes
     `data/results/bacuse2_xrd_analysis_metrics.csv` plus figures.
  2.1. `2.1.xrd_260901B2_omega.ipynb` — extra XRD analysis for sample 260901B2
     only: seven grazing-incidence scans at omega 0.1–1.1° (20–35° 2θ). It fits
     each peak per omega (`data/results/260901B2_omega_peak_fits.csv`), plots
     intensity vs omega, and compares the ~23° feature with the other 260901
     samples to test whether it belongs to the BaCuSe layer or to an
     impurity/secondary phase. It uses a lowered 3 % card-intensity threshold to include the weak alpha/beta lines near 23°. It does not feed the optimizer; notebook 2 uses the full-range
     GI 0.2° scan for this sample.
  3. `3.bo_xrd.ipynb` — exploratory analysis (Spearman correlations, GP
     objective surface) and single-objective Bayesian-optimization suggestions
     (scikit-optimize, weighted objective).
  4. `4.bo_xrd_ax.ipynb` — multi-objective Bayesian optimization with Ax
     (BoTorch): phase purity and crystallinity are separate objectives, the
     Pareto front is found via qNEHVI, and suggestions are compared against
     notebook 3.

File: outputs/rietx_lebail_trial/260429B2_lebail_summary.txt
EXPLORATORY MULTIPHASE LE BAIL FIT
Sample: 260429B2
NOMAD archive: data/raw/nomad_staging/mZdfUGtwRr-qtYuvxb0lfQ/260429B2 BaCuSe GI02.archive.json
Measurement: Grazing Incidence X-Ray Diffraction (GIXRD)
Omega (deg): [0.2]
2theta range (deg): 10.0100 to 59.9900
Point count: 2500; step median (deg): 0.02000
Cu Kalpha1 (A): 1.5405980
Cu Kalpha2 (A): 1.5444260; Kalpha2/Kalpha1: 0.5000
Geometry caveat: rietx 1.10 has no fixed-incidence GIXRD geometry. The instrument uses flat-plate Bragg-Brentano reflection geometry as a profile-fitting proxy; interpret the fit and phase quantities as exploratory only.

Phases: BaCu2Se2, Cu2Se, BaSe, BaSeO3, BaSeO4

RefinementResult: max_iter (lebail)
  stage bkg: converged (2 evals, ftol=1e-06)
  stage zero: converged (53 evals, ftol=1e-06)
  stage cell: converged (256 evals, ftol=1e-06)
  stage profile_w: converged (414 evals, ftol=1e-06)
  stage profile: converged (202 evals, ftol=1e-06)
  stage closing: max_iter (400 evals, ftol=solver default), max|Δθ|/esd=0.000
  diagnostics: 11 rows, 0 errors; no deliverable given, so none is printed in full
    SPECIES_FALLBACK_NEUTRAL at phases.2.atoms.1.species: warning under every purpose
    SPECIES_FALLBACK_NEUTRAL at phases.3.atoms.2.species, phases.3.atoms.3.species: warning under every purpose
    SPECIES_FALLBACK_NEUTRAL at phases.4.atoms.1.species: warning under every purpose
    CELL_RUNAWAY at phases.3.cell.a, .b, .c, .alpha, .beta, .gamma: warning under every purpose
    CELL_RUNAWAY at phases.3.cell.a, .b, .c, .alpha, .beta, .gamma: warning under every purpose
    PEAK_WIDTH_LAW_MISMATCH at phases.0, instrument.profile: warning under every purpose
    STAGE_MAX_ITER: warning under every purpose
    PATTERN_UNDERSAMPLED: warning under qpa, structure, microstructure, calibration, magnetic
    LEBAIL_ALTERNATION_STOPPED: warning under every purpose
    CONSTRAINT_ACTIVE: info
    CELL_DEGENERATE_PROBE at cell, profile_w, profile: info
    pass deliverable= to summary() for the rows that decide your purpose; every row is in result.diagnostics
  provenance: rietx 1.10.0, backend=numpy, solver=lm
  Rwp 0.1781 / Rexp 0.1404 (GoF 1.27), Rp 0.1288, χ² 1.6, DW 1.78

NOTE: Le Bail intensities are extracted per reflection. This fit does not establish validated phase weight fractions; no quantitative phase fractions are reported from this trial.
